Repository: JunHuaBai96/Course-Pandat

# Course-Pandat

## 中南大学Pandat软件专场培训
中南大学近期成功举办了Pandat软件专场培训，该培训于2024年12月17日至19日圆满结束。在12月17日上午的培训中，学员们深入学习了Pandat软件的基础操作、相图基本理论，并掌握了点、线、面的基本计算方法。同时，他们还深入了解了凝固计算和液相面投影计算的应用。此外，培训还介绍了相图模块的高级功能，包括等值线计算和高通量计算，为学员们提供了更深入的技术支持。

次日，培训转向了组织演化和析出计算的主题。学员们通过等温时效析出、二步时效析出、两相和多相析出以及TTT曲线模拟等案例，深入了解了组织演化的基本理论，并掌握了析出计算的方法。这些案例不仅增强了学员们的理论知识，也提高了他们的实际操作能力。

在12月19日上午的培训中，重点介绍了扩散模拟和凝固模拟的内容。学员们学习了扩散基本理论，并通过扩散偶模拟、渗碳模拟、颗粒固溶模拟等案例，深入了解了扩散模拟的应用。此外，培训还介绍了合金凝固基本理论，并通过镁合金凝固和铝合金凝固热裂倾向模拟等案例，展示了Pandat软件在凝固模拟中的强大功能。

此次培训为学员们提供了全面了解Pandat软件及其应用的宝贵机会，不仅增强了他们的理论知识，也提高了他们的实际操作能力。通过此次培训，学员们对Pandat软件在材料科学研究中的应用有了更深入的认识和理解。
生长抑制因子Q

视频链接：https://space.bilibili.com/95058980/favlist?fid=4352881&ftype=collect&ctype=21

## Optimization
Pandat优化培训包括Calphad原理，热力学模型及模型参数是介绍，模型参数优化方法，热力学数据库开发原理等。通过优化培训，可以学会如何使用自己的实验数据、或感兴趣的体系的公开数据，优化建立自己的数据库和优化过的相图。全部培训分为8次课，1.热力学数据库和相图介绍；2.不同类型的二元相图；3.优化文件的讲解和练习；4.利用相平衡数据优化Cu-Mg二元体系；5.利用相平衡和热化学数据教学优化；6.三元体系的优化；7.其他类型数据库的优化；8.经验分析与答疑。

视频链接：https://www.bilibili.com/video/BV14Q4y1f7fD/?spm_id_from=333.999.top_right_bar_window_history.content.click&vd_source=20d1344d1cc02239bf154a1664ad9fe0

File: Lecture01/exercise/Database_Isomorphous_Cu-Ni.tdb
$  case_sensitive

Element Cu                FCC_A1    63.546    5004.1     33.15 !
Element /-          ELECTRON_GAS         0         0         0 !
Element Ni                FCC_A1    58.693      4787    29.796 !


Function GHSERCU  298.15  -7770.458+130.485403*T-24.112392*T*ln(T)-0.00265684*T**2+1.29223e-007*T**3+52478*T**(-1); 1358.02 Y
      -13542.33+183.804197*T-31.38*T*ln(T)+3.64643e+029*T**(-9); 3200 N !
Function GLIQCU  298.15  12964.84-9.510243*T-5.83932e-021*T**7+GHSERCU; 1358.02 Y
      13495.4-9.920463*T-3.64643e+029*T**(-9)+GHSERCU; 3200 N !
Function GHSERNI 298.15 -5179.159+117.854*T-22.096*T*ln(T)-0.0048407*T**2; 1728 Y
      -27840.655+279.135*T-43.1*T*ln(T)+1.12754e+031*T**(-9); 6000 N !
Function GLIQNI 298.15 16414.686-9.397*T-3.82318e-021*T**7+GHSERNI; 1728 Y
      -0.0796717+18290.88-10.537*T-1.12754e+031*T**(-9)+GHSERNI; 3000 N !

Type_Definition % SEQ *!

Type_Definition ( GES A_P_D Fcc Magnetic -3  0.28!


Phase Liquid % 1 1 !
Constituent Liquid :Cu,Ni:!
Parameter G(Liquid,Cu;0)  298.15  +GLIQCU; 6000 N !
Parameter G(Liquid,Ni;0)  298.15  +GLIQNI; 3000 N !
Parameter G(Liquid,Cu,Ni;0)  298.15  +12048.61+1.29893*T; 6000 N !
Parameter G(Liquid,Cu,Ni;1)  298.15  -1861.61+0.94201*T; 6000 N !


Phase Fcc %( 1 1 !
Constituent Fcc :Cu,Ni:!
Parameter G(Fcc,Cu;0)  298.15  +GHSERCU; 6000 N !
Parameter G(Fcc,Ni;0)  298.15  +GHSERNI; 3000 N !
Parameter G(Fcc,Cu,Ni;0)  298.15  +8366+2.802*T; 6000 N !
Parameter G(Fcc,Cu,Ni;1)  298.15  -4360+1.812*T; 6000 N !
Parameter TC(Fcc,Ni;0)  298.15  633; 6000 N !
Parameter TC(Fcc,Cu,Ni;0)  298.15  -935.5; 6000 N !
Parameter TC(Fcc,Cu,Ni;1)  298.15  -594.9; 6000 N !
Parameter BMAGN(Fcc,Ni;0)  298.15  0.52; 6000 N !
Parameter BMAGN(Fcc,Cu,Ni;0)  298.15  -0.7316; 6000 N !
Parameter BMAGN(Fcc,Cu,Ni;1)  298.15  -0.3174; 6000 N !

File: Lecture01/exercise/Zn.tdb

Element         Zn                   Hcp     65.39      5657     41.63 !

Function R 298.15   8.31451; 6000 N !
Function RTLNP 298.15   +R*T*ln(1e-005*P); 6000 N !

Function GHSERZN 298.15   
	-7285.787+118.470069*T-23.701314*T*LN(T)-1.712034E-3*T**2-1.264963E-6*T**3; 692.68 Y
    -11070.559 +172.34566*T-31.38*T*LN(T)+470.514E24*T**(-9); 1700 N !
	
Function GLIQZN 270     
	-128.574+108.177079*T-23.701314*T*LN(T)-1.712034E-3*T**2-1.264963E-6*T**3-358.958E-21*T**7; 692.68 Y
    -3620.391+161.608594*T-31.38*T*LN(T); 6000 N !

Function GBCCZN 298.15    +2886.96-2.5104*T+GHSERZN; 6000 N !
Function GFCCZN 298.15    +2969.82-1.56968*T+GHSERZN; 6000 N !
	
Type_Definition % SEQ *!
	
Phase Hcp % 1 1 !
Constituent Hcp :Zn:!
    Parameter G(Hcp,Zn;0) 298.15   +GHSERZN; 6000 N !

Phase Liquid % 1 1 !
Constituent Liquid :Zn:!
    Parameter G(Liquid,Zn;0) 298.15    +GLIQZN; 1700 N !	
	
Phase Bcc % 1 1 !
Constituent Bcc :Zn:!
    Parameter G(Bcc,Zn;0) 298.15     +GBCCZN; 6000 N !
	
Phase Fcc % 1 1 !
Constituent Fcc :Zn:!
    Parameter G(Fcc,Zn;0) 298.15     +GFCCZN; 6000 N !
