Repository: JunHuaBai96/Course-Pandat

# Course-Pandat

## 中南大学Pandat软件专场培训
中南大学近期成功举办了Pandat软件专场培训，该培训于2024年12月17日至19日圆满结束。在12月17日上午的培训中，学员们深入学习了Pandat软件的基础操作、相图基本理论，并掌握了点、线、面的基本计算方法。同时，他们还深入了解了凝固计算和液相面投影计算的应用。此外，培训还介绍了相图模块的高级功能，包括等值线计算和高通量计算，为学员们提供了更深入的技术支持。

次日，培训转向了组织演化和析出计算的主题。学员们通过等温时效析出、二步时效析出、两相和多相析出以及TTT曲线模拟等案例，深入了解了组织演化的基本理论，并掌握了析出计算的方法。这些案例不仅增强了学员们的理论知识，也提高了他们的实际操作能力。

在12月19日上午的培训中，重点介绍了扩散模拟和凝固模拟的内容。学员们学习了扩散基本理论，并通过扩散偶模拟、渗碳模拟、颗粒固溶模拟等案例，深入了解了扩散模拟的应用。此外，培训还介绍了合金凝固基本理论，并通过镁合金凝固和铝合金凝固热裂倾向模拟等案例，展示了Pandat软件在凝固模拟中的强大功能。

此次培训为学员们提供了全面了解Pandat软件及其应用的宝贵机会，不仅增强了他们的理论知识，也提高了他们的实际操作能力。通过此次培训，学员们对Pandat软件在材料科学研究中的应用有了更深入的认识和理解。
生长抑制因子Q

视频链接：https://space.bilibili.com/95058980/favlist?fid=4352881&ftype=collect&ctype=21

## Optimization
Pandat优化培训包括Calphad原理，热力学模型及模型参数是介绍，模型参数优化方法，热力学数据库开发原理等。通过优化培训，可以学会如何使用自己的实验数据、或感兴趣的体系的公开数据，优化建立自己的数据库和优化过的相图。全部培训分为8次课，1.热力学数据库和相图介绍；2.不同类型的二元相图；3.优化文件的讲解和练习；4.利用相平衡数据优化Cu-Mg二元体系；5.利用相平衡和热化学数据教学优化；6.三元体系的优化；7.其他类型数据库的优化；8.经验分析与答疑。

视频链接：https://www.bilibili.com/video/BV14Q4y1f7fD/?spm_id_from=333.999.top_right_bar_window_history.content.click&vd_source=20d1344d1cc02239bf154a1664ad9fe0

File: Optimization/Lecture07/Fe-Ni_1373K.POP
ENTER_SYMBOL CONSTANT P0 = 1, DDC = 0.1
TABLE_HEAD
CREATE_NEW_EQUILIBRIUM @@,1
CHANGE_STATUS PHASE *=S
CHANGE_STATUS PHASE Fcc=FIX 1
SET_CONDITION T=@1,P=P0
SET_CONDITION X(Fcc,Ni)=@2
EXPERIMENT LOGDC(Fcc,Fe,Fe,Ni)=@3 : DDC
TABLE_VALUES
$T	x	LOGD
1373.15	0.03991	-14.576
1373.15	0.05632	-14.661
1373.15	0.10023	-14.722
1373.15	0.14427	-14.618
1373.15	0.19642	-14.68
1373.15	0.02835	-15.263
1373.15	0.04479	-15.32
1373.15	0.06411	-15.213
1373.15	0.08888	-15.161
1373.15	0.12457	-15.193
1373.15	0.13297	-15.002
1373.15	0.15213	-15.087
1373.15	0.17419	-14.98
1373.15	0.18246	-14.954
1373.15	0.25419	-14.578
1373.15	0.29544	-14.528
1373.15	0.30366	-14.557
1373.15	0.32296	-14.477
1373.15	0.33383	-14.616
1373.15	0.35045	-14.453
1373.15	0.37517	-14.457
1373.15	0.39445	-14.404
1373.15	0.40548	-14.351
1373.15	0.42196	-14.353
1373.15	0.44957	-14.191
1373.15	0.4688	-14.194
1373.15	0.48539	-14.059
1373.15	0.4991	-14.088
1373.15	0.51282	-14.117
1373.15	0.53488	-14.01
1373.15	0.54853	-14.122
1373.15	0.57059	-14.015
1373.15	0.58433	-14.017
1373.15	0.60909	-13.965
1373.15	0.61738	-13.911
1373.15	0.63675	-13.749
1373.15	0.65318	-13.806
1373.15	0.68072	-13.727
1373.15	0.70272	-13.703
1373.15	0.68878	-13.949
1373.15	0.7219	-13.761
1373.15	0.74115	-13.736
1373.15	0.76855	-13.822
1373.15	0.79053	-13.825
1373.15	0.81525	-13.829
1373.15	0.8345	-13.804
1373.15	0.85364	-13.916
1373.15	0.87296	-13.809
1373.15	0.88935	-13.921
1373.15	0.91957	-13.926
1373.15	0.92772	-14.037
1373.15	0.93877	-13.956
1373.15	0.95246	-14.013
1373.15	0.97975	-14.237
1373.15	0.99081	-14.156
TABLE_END
