Repository: JunHuaBai96/Course-Pandat

# Course-Pandat

## 中南大学Pandat软件专场培训
中南大学近期成功举办了Pandat软件专场培训，该培训于2024年12月17日至19日圆满结束。在12月17日上午的培训中，学员们深入学习了Pandat软件的基础操作、相图基本理论，并掌握了点、线、面的基本计算方法。同时，他们还深入了解了凝固计算和液相面投影计算的应用。此外，培训还介绍了相图模块的高级功能，包括等值线计算和高通量计算，为学员们提供了更深入的技术支持。

次日，培训转向了组织演化和析出计算的主题。学员们通过等温时效析出、二步时效析出、两相和多相析出以及TTT曲线模拟等案例，深入了解了组织演化的基本理论，并掌握了析出计算的方法。这些案例不仅增强了学员们的理论知识，也提高了他们的实际操作能力。

在12月19日上午的培训中，重点介绍了扩散模拟和凝固模拟的内容。学员们学习了扩散基本理论，并通过扩散偶模拟、渗碳模拟、颗粒固溶模拟等案例，深入了解了扩散模拟的应用。此外，培训还介绍了合金凝固基本理论，并通过镁合金凝固和铝合金凝固热裂倾向模拟等案例，展示了Pandat软件在凝固模拟中的强大功能。

此次培训为学员们提供了全面了解Pandat软件及其应用的宝贵机会，不仅增强了他们的理论知识，也提高了他们的实际操作能力。通过此次培训，学员们对Pandat软件在材料科学研究中的应用有了更深入的认识和理解。
生长抑制因子Q

视频链接：https://space.bilibili.com/95058980/favlist?fid=4352881&ftype=collect&ctype=21

## Optimization
Pandat优化培训包括Calphad原理，热力学模型及模型参数是介绍，模型参数优化方法，热力学数据库开发原理等。通过优化培训，可以学会如何使用自己的实验数据、或感兴趣的体系的公开数据，优化建立自己的数据库和优化过的相图。全部培训分为8次课，1.热力学数据库和相图介绍；2.不同类型的二元相图；3.优化文件的讲解和练习；4.利用相平衡数据优化Cu-Mg二元体系；5.利用相平衡和热化学数据教学优化；6.三元体系的优化；7.其他类型数据库的优化；8.经验分析与答疑。

视频链接：https://www.bilibili.com/video/BV14Q4y1f7fD/?spm_id_from=333.999.top_right_bar_window_history.content.click&vd_source=20d1344d1cc02239bf154a1664ad9fe0

File: Optimization/Lecture07/FeNi_OPT.POP
$  Prepared on Jan 29, 2020 for CoNi Fcc PHASE.
$  Based on AlCu_OPT.POP provided by Weisheng;
$  case_sensitive  

ENTER_SYMBOL CONSTANT P0 = 1
ENTER_SYMBOL CONSTANT  DH = 50


$ Thermal resistivity of Fcc in Fe-Ni system
TABLE_HEAD
CREATE_NEW_EQUILIBRIUM @@,1
CHANGE_STATUS PHASE *=S
CHANGE_STATUS PHASE Fcc=FIX 1
SET_CONDITION T=@1, P = P0, X(Fcc,Fe) = 0.5
EXPERIMENT ThRss(Fcc)= @3 : 0.001
EXPERIMENT Sys_ThCond= @2 : 5

TABLE_VALUES
$ T[K]	TC[W/mK]	TR[mK/W]
298.7	28	0.03571
373.6	25.2949	0.03953
424.1	24.9193	0.04013
474	24.5455	0.04074
573.8	23.8683	0.0419
674.1	23.4575	0.04263
774.2	23.6975	0.0422
874.1	24.2475	0.04124
973.8	24.9667	0.04005
973.8	24.9667	0.04005
TABLE_END


SAVE_WORKSPACES
