Repository: JunHuaBai96/Course-Pandat

# Course-Pandat

## 中南大学Pandat软件专场培训
中南大学近期成功举办了Pandat软件专场培训，该培训于2024年12月17日至19日圆满结束。在12月17日上午的培训中，学员们深入学习了Pandat软件的基础操作、相图基本理论，并掌握了点、线、面的基本计算方法。同时，他们还深入了解了凝固计算和液相面投影计算的应用。此外，培训还介绍了相图模块的高级功能，包括等值线计算和高通量计算，为学员们提供了更深入的技术支持。

次日，培训转向了组织演化和析出计算的主题。学员们通过等温时效析出、二步时效析出、两相和多相析出以及TTT曲线模拟等案例，深入了解了组织演化的基本理论，并掌握了析出计算的方法。这些案例不仅增强了学员们的理论知识，也提高了他们的实际操作能力。

在12月19日上午的培训中，重点介绍了扩散模拟和凝固模拟的内容。学员们学习了扩散基本理论，并通过扩散偶模拟、渗碳模拟、颗粒固溶模拟等案例，深入了解了扩散模拟的应用。此外，培训还介绍了合金凝固基本理论，并通过镁合金凝固和铝合金凝固热裂倾向模拟等案例，展示了Pandat软件在凝固模拟中的强大功能。

此次培训为学员们提供了全面了解Pandat软件及其应用的宝贵机会，不仅增强了他们的理论知识，也提高了他们的实际操作能力。通过此次培训，学员们对Pandat软件在材料科学研究中的应用有了更深入的认识和理解。
生长抑制因子Q

视频链接：https://space.bilibili.com/95058980/favlist?fid=4352881&ftype=collect&ctype=21

## Optimization
Pandat优化培训包括Calphad原理，热力学模型及模型参数是介绍，模型参数优化方法，热力学数据库开发原理等。通过优化培训，可以学会如何使用自己的实验数据、或感兴趣的体系的公开数据，优化建立自己的数据库和优化过的相图。全部培训分为8次课，1.热力学数据库和相图介绍；2.不同类型的二元相图；3.优化文件的讲解和练习；4.利用相平衡数据优化Cu-Mg二元体系；5.利用相平衡和热化学数据教学优化；6.三元体系的优化；7.其他类型数据库的优化；8.经验分析与答疑。

视频链接：https://www.bilibili.com/video/BV14Q4y1f7fD/?spm_id_from=333.999.top_right_bar_window_history.content.click&vd_source=20d1344d1cc02239bf154a1664ad9fe0

File: Optimization/Lecture07/FeNi_ThCond_opt.tdb
$  case_sensitive 

Element         /-          ELECTRON_GAS         0         0         0 !
Element         Fe                   Bcc    55.847      4489     27.28 !
Element         Ni                   Fcc    58.693      4787    29.796 !
Element         Va                VACUUM         0         0         0 !


Function GHSERFE 298.15      1225.7+124.134*T-23.5143*T*ln(T)-0.00439752*T**2-5.8927e-008*T**3+77359*T**(-1); 1811 Y
    0.00610478-25383.581+299.31255*T-46*T*ln(T)+2.29603e+031*T**(-9); 6000 N !
Function GFCCFE 298.15      -1462.4+8.282*T-1.15*T*ln(T)+0.00064*T**2+GHSERFE; 1811 Y
    -0.00306455-1713.815+0.94001*T+4.9251e+030*T**(-9)+GHSERFE; 6000 N !
Function GHSERNI 298.15       -5179.159+117.854*T-22.096*T*ln(T) -.0048407*T**2; 1728 Y
    -0.000384667-27840.655+279.135*T-43.1*T*ln(T)+1.12754e+31*T**(-9); 6000 N !
Function ThCond_Fe_Bcc 140  75.833-0.04941*T+5544.577*T**(-1); 1043 Y
    26.759+0.00274*T; 1184.81 Y
    18.371+0.00832*T+2098.653*T**(-1); 1810.94 N !
Function ThCond_Fe_Fcc 140  ThCond_Fe_Bcc; 1184.81 Y
    53.314-0.00225*T-26661.379*T**(-1); 1810.94 N !
Function ThCond_Ni_Fcc 173   81.186-0.04543*T+6917.218*T**(-1); 649.2 Y
    53.27+0.01399*T; 1728.3 N !
OPTIMIZATION FCC_FeNi -10 	0.226869; 10 N !
OPTIMIZATION FCC_FeNiT -100 	-13.0186; 100 N !
OPTIMIZATION FCC_FeNiT1 -100 	-27.593; 100 N !

Type_Definition ( GES AMEND_PHASE_DESCRIPTION Fcc MAGNETIC -3 0.28 !
Type_Definition e GES AMEND_PHASE_DESCRIPTION * VARIABLE_X ThRss !
Type_Definition z PHASE_PROPERTY ThRss 1 !

Phase Fcc %(ez 2 1 1 !
Constituent Fcc :Fe,Ni:Va:!
    Parameter G(Fcc,Fe:Va;0) 298.15        +GFCCFE; 6000 N !
    Parameter G(Fcc,Ni:Va;0) 298.15        +GHSERNI; 3000 N !
    Parameter G(Fcc,Fe,Ni:Va;0) 298.15      -12054.355+3.27413*T; 6000 N !
    Parameter G(Fcc,Fe,Ni:Va;1) 298.15      11082.13-4.45077*T; 6000 N !
    Parameter G(Fcc,Fe,Ni:Va;2) 298.15      -725.805174; 6000 N !
    Parameter BMAGN(Fcc,Fe:Va;0) 298.15      -2.1; 6000 N !
    Parameter BMAGN(Fcc,Ni:Va;0) 298.15      0.52; 6000 N !
    Parameter BMAGN(Fcc,Fe,Ni:Va;0) 298.15      9.55; 6000 N !
    Parameter BMAGN(Fcc,Fe,Ni:Va;1) 298.15      7.23; 6000 N !
    Parameter BMAGN(Fcc,Fe,Ni:Va;2) 298.15      5.93; 6000 N !
    Parameter BMAGN(Fcc,Fe,Ni:Va;3) 298.15      6.18; 6000 N !
    Parameter TC(Fcc,Fe:Va;0) 298.15      -201; 6000 N !
    Parameter TC(Fcc,Ni:Va;0) 298.15      633; 6000 N !
    Parameter TC(Fcc,Fe,Ni:Va;0) 298.15      2133; 6000 N !
    Parameter TC(Fcc,Fe,Ni:Va;1) 298.15      -682; 6000 N !
    Parameter ThRss(Fcc,Fe;0) 298.15       1/ThCond_Fe_Fcc; 3000 N !
    Parameter ThRss(Fcc,Ni;0) 298.15       1/ThCond_Ni_Fcc; 3000 N !
    Parameter ThRss(Fcc,Fe,Ni;0) 298.15     FCC_FeNi+1e-5*FCC_FeNiT*T+FCC_FeNiT1*T**(-1); 3000 N !

System_Property Sys_ThCond 1 !
    Parameter L(Sys_ThCond,Fcc;0) 298.15   1/ThRss(@Fcc); 3000 N !
