Repository: JunHuaBai96/Course-Pandat

# Course-Pandat

## 中南大学Pandat软件专场培训
中南大学近期成功举办了Pandat软件专场培训，该培训于2024年12月17日至19日圆满结束。在12月17日上午的培训中，学员们深入学习了Pandat软件的基础操作、相图基本理论，并掌握了点、线、面的基本计算方法。同时，他们还深入了解了凝固计算和液相面投影计算的应用。此外，培训还介绍了相图模块的高级功能，包括等值线计算和高通量计算，为学员们提供了更深入的技术支持。

次日，培训转向了组织演化和析出计算的主题。学员们通过等温时效析出、二步时效析出、两相和多相析出以及TTT曲线模拟等案例，深入了解了组织演化的基本理论，并掌握了析出计算的方法。这些案例不仅增强了学员们的理论知识，也提高了他们的实际操作能力。

在12月19日上午的培训中，重点介绍了扩散模拟和凝固模拟的内容。学员们学习了扩散基本理论，并通过扩散偶模拟、渗碳模拟、颗粒固溶模拟等案例，深入了解了扩散模拟的应用。此外，培训还介绍了合金凝固基本理论，并通过镁合金凝固和铝合金凝固热裂倾向模拟等案例，展示了Pandat软件在凝固模拟中的强大功能。

此次培训为学员们提供了全面了解Pandat软件及其应用的宝贵机会，不仅增强了他们的理论知识，也提高了他们的实际操作能力。通过此次培训，学员们对Pandat软件在材料科学研究中的应用有了更深入的认识和理解。
生长抑制因子Q

视频链接：https://space.bilibili.com/95058980/favlist?fid=4352881&ftype=collect&ctype=21

## Optimization
Pandat优化培训包括Calphad原理，热力学模型及模型参数是介绍，模型参数优化方法，热力学数据库开发原理等。通过优化培训，可以学会如何使用自己的实验数据、或感兴趣的体系的公开数据，优化建立自己的数据库和优化过的相图。全部培训分为8次课，1.热力学数据库和相图介绍；2.不同类型的二元相图；3.优化文件的讲解和练习；4.利用相平衡数据优化Cu-Mg二元体系；5.利用相平衡和热化学数据教学优化；6.三元体系的优化；7.其他类型数据库的优化；8.经验分析与答疑。

视频链接：https://www.bilibili.com/video/BV14Q4y1f7fD/?spm_id_from=333.999.top_right_bar_window_history.content.click&vd_source=20d1344d1cc02239bf154a1664ad9fe0

File: Optimization/Lecture01/MgSn.tdb

Element         /-          ELECTRON_GAS         0         0         0 !
Element         Mg                   Hcp    24.305      4998    32.671 !
Element         Sn                Bct_A5    118.71      6322    51.195 !
Element         VA                VACUUM         0         0         0 !

Species           Mg2Sn                   (Mg)2(Sn)1 !

Function GHSERMG 298.14  -8367.34+143.675547*T-26.1849782*T*LN(T) +0.0004858*T**2-1.393669E-006*T**3+78950*T**(-1); 923 Y
    -14130.185+204.716215*T-34.3088*T*LN(T) +1.038192E+028*T**(-9); 3000 N !
Function GHSERSN 100  -7958.517+122.765451*T-25.858*T*LN(T) +0.00051185*T**2-3.192767E-006*T**3+18440*T**(-1); 250 Y
    -5855.135+65.443315*T-15.961*T*LN(T) -0.0188702*T**2+3.121167E-006*T**3-61960*T**(-1); 505.07 Y
    2524.724+4.005269*T-8.2590486*T*LN(T) -0.016814429*T**2+2.623131E-006*T**3-1081244*T**(-1)-1.2307E+025*T**(-9); 800 Y
    -8256.959+138.99688*T-28.4512*T*LN(T) -1.2307E+025*T**(-9); 3000 N !
Function GBCCMG 298.15  3100-2.1*T+GHSERMG; 6000 N !
Function GLIQMG 298.14  8202.243-8.83693*T+GHSERMG -8.0176E-020*T**7; 923 Y
    8690.316-9.392158*T+GHSERMG -1.038192E+028*T**(-9); 6000 N !
Function GLIQSN 100  -855.425+108.677684*T-25.858*T*LN(T) +0.00051185*T**2-3.192767E-006*T**3+18440*T**(-1)+1.47031E-018*T**7; 250 Y
    1247.957+51.355548*T-15.961*T*LN(T) -0.0188702*T**2+3.121167E-006*T**3-61960*T**(-1)+1.47031E-018*T**7; 505.07 Y
    9496.31-9.809114*T-8.2590486*T*LN(T) -0.016814429*T**2+2.623131E-006*T**3-1081244*T**(-1); 800 Y
    -1285.372+125.182498*T-28.4512*T*LN(T); 3000 N !

Function GLIQMG2SN 298.15 -69092.9+97.6086*T-11.0957*T*LN(T)+2*GLIQMG+GLIQSN; 3000 N !

Phase Liquid % 1 1 !
Constituent Liquid :Mg,Mg2Sn,Sn:!
    Parameter G(Liquid,Mg;0) 298.15  GLIQMG; 6000 N !
    Parameter G(Liquid,Sn;0) 100  GLIQSN; 3000 N !
    Parameter G(Liquid,Mg2Sn;0) 298.15  GLIQMG2SN; 3000 N !
    Parameter G(Liquid,Mg,Mg2Sn;0) 298.15  6902.76-9.22726*T; 3000 N !
    Parameter G(Liquid,Mg,Sn;0) 298.15  -31251+0.74703*T; 3000 N !
    Parameter G(Liquid,Mg2Sn,Sn;0) 298.15  -8289.15-10.0268*T; 3000 N !

Phase Bct_A5 % 1 1 !
Constituent Bct_A5 :Sn:!
    Parameter G(BCT_A5,Sn;0) 298.15  +GHSERSN; 6000 N !

Phase Hcp % 1 1 !
Constituent Hcp :Mg,Sn:!
    Parameter G(Hcp,Mg;0) 298.15  +GHSERMG; 6000 N !
    Parameter G(Hcp,Sn;0) 298.15  3900-4.4*T+GHSERSN; 6000 N !
    Parameter G(Hcp,Mg,Sn;0) 298.15  -30000-3*T; 3000 N !
    Parameter G(Hcp,Mg,Sn;1) 298.15  -11293.8-4.42051*T; 3000 N !

Phase Mg2Sn % 2 0.5 0.25 !
Constituent Mg2Sn :Mg:Sn:!
    Parameter G(Mg2Sn,Mg:Sn;0) 298.15  -23268.16+83.18881*T-16.41831*T*LN(T)-0.002270999*T**2-157499.9*T**(-1); 6000 N !

Phase FCC % 1 1 !
Constituent FCC :Mg,Sn:!
    Parameter G(FCC,Mg;0) 298.15  2600-0.9*T+GHSERMG; 6000 N !
    Parameter G(FCC,Sn;0) 298.15  4150-5.2*T+GHSERSN; 6000 N !

File: Optimization/Lecture07/Fe-Ni_MB.tdb
$  case_sensitive 

Element         /-          ELECTRON_GAS         0         0         0 !
Element         Fe                   Bcc    55.847      4489     27.28 !
Element         Ni                   Fcc    58.693      4787    29.796 !
Element         Va                VACUUM         0         0         0 !


Function GHSERFE 298.15   1225.7+124.134*T-23.5143*T*ln(T)-0.00439752*T**2-5.8927e-008*T**3+77359*T**(-1); 1811 Y
    -25383.581+299.31255*T-46*T*ln(T)+2.29603e+031*T**(-9); 6000 N !
Function GLIQFE 298.15    0.020289+12040.17-6.55843*T-3.6751551e-021*T**7+GHSERFE; 1811 Y
    +14544.751-8.01055*T-2.2960305e+31*T**(-9)+GHSERFE; 6000 N !
Function GFCCFE 298.15   -1462.4+8.282*T-1.15*T*ln(T)+0.00064*T**2+GHSERFE; 1811 Y
    -1713.815+0.94001*T+4.9251e+030*T**(-9)+GHSERFE; 6000 N !
Function GHSERNI 298.15    -5179.159+117.854*T-22.096*T*ln(T) -.0048407*T**2; 1728 Y
    -27840.655+279.135*T-43.1*T*ln(T)+1.12754e+31*T**(-9); 6000 N !
Function GBCCNI 298.15   8715.08-3.556*T+GHSERNI; 6000 N !
Function GLIQNI 298.15    +16414.686-9.397*T-3.82318e-021*T**7+GHSERNI; 1728 Y
    -0.0796717+18290.88-10.537*T-1.12754e+31*T**(-9)+GHSERNI; 3000 N !

Type_Definition & GES AMEND_PHASE_DESCRIPTION Bcc MAGNETIC -1 0.4 !
Type_Definition ( GES AMEND_PHASE_DESCRIPTION Fcc MAGNETIC -3 0.28 !

Phase Liquid % 1 1 !
Constituent Liquid :Fe,Ni:!
    Parameter G(Liquid,Fe;0) 298.15   +GLIQFE; 6000 N !
    Parameter G(Liquid,Ni;0) 298.15   +GLIQNI; 3000 N !
    Parameter G(Liquid,Fe,Ni;0) 298.15   -18379+6.03912*T; 6000 N !
    Parameter G(Liquid,Fe,Ni;1) 298.15   9228-3.54642*T; 6000 N !

Phase Bcc %& 1 1 !
Constituent Bcc :Fe,Ni:!
    Parameter G(Bcc,Fe;0) 298.15   +GHSERFE; 6000 N !
    Parameter G(Bcc,Ni;0) 298.15   +GBCCNI; 3000 N !
    Parameter G(Bcc,Fe,Ni;0) 298.15   -956.63-1.28726*T; 6000 N !
    Parameter G(Bcc,Fe,Ni;1) 298.15   1789.03-1.92912*T; 6000 N !
    Parameter BMAGN(Bcc,Fe;0) 298.15   2.22; 6000 N !
    Parameter BMAGN(Bcc,Ni;0) 298.15   0.85; 6000 N !
    Parameter TC(Bcc,Fe;0) 298.15   1043; 6000 N !
    Parameter TC(Bcc,Ni;0) 298.15   575; 6000 N !

Phase L12_FCC % 2 0.75 0.25 !
Constituent L12_FCC :Fe,Ni:Fe,Ni:!
    Parameter G(L12_FCC,Fe:Fe;0) 298.15   +GFCCFE; 6000 N !
    Parameter G(L12_FCC,Fe:Ni;0) 298.15   0.75*GFCCFE+0.25*GHSERNI+4000; 6000 N !
    Parameter G(L12_FCC,Ni:Fe;0) 298.15   0.75*GHSERNI+0.25*GFCCFE-9320+4.5*T-250; 6000 N !
    Parameter G(L12_FCC,Ni:Ni;0) 298.15   +GHSERNI; 6000 N !
    Parameter G(L12_FCC,Fe,Ni:Fe;0) 298.15   2150+8*T; 6000 N !
    Parameter G(L12_FCC,Fe,Ni:Fe;1) 298.15   14000; 6000 N !
    Parameter G(L12_FCC,Fe,Ni:Ni;0) 298.15   2150+8*T; 6000 N !
    Parameter G(L12_FCC,Fe,Ni:Ni;1) 298.15   14000; 6000 N !
    Parameter G(L12_FCC,Fe:Fe,Ni;0) 298.15   2600-2.5*T; 6000 N !
    Parameter G(L12_FCC,Ni:Fe,Ni;0) 298.15   2600-2.5*T; 6000 N !
    Parameter G(L12_FCC,Fe:Fe,Ni;1) 298.15   -1200+2*T; 6000 N !
    Parameter G(L12_FCC,Ni:Fe,Ni;1) 298.15   -1200+2*T; 6000 N !

Phase Fcc %( 1 1 !
Constituent Fcc :Fe,Ni:!
    Parameter G(Fcc,Fe;0) 298.15   +GFCCFE; 6000 N !
    Parameter G(Fcc,Ni;0) 298.15   +GHSERNI; 3000 N !
    Parameter G(Fcc,Fe,Ni;0) 298.15   -12054.355+3.27413*T; 6000 N !
    Parameter G(Fcc,Fe,Ni;1) 298.15   11082.13-4.45077*T; 6000 N !
    Parameter G(Fcc,Fe,Ni;2) 298.15   -725.805174; 6000 N !
    Parameter BMAGN(Fcc,Fe;0) 298.15   -2.1; 6000 N !
    Parameter BMAGN(Fcc,Ni;0) 298.15   0.52; 6000 N !
    Parameter BMAGN(Fcc,Fe,Ni;0) 298.15   9.55; 6000 N !
    Parameter BMAGN(Fcc,Fe,Ni;1) 298.15   7.23; 6000 N !
    Parameter BMAGN(Fcc,Fe,Ni;2) 298.15   5.93; 6000 N !
    Parameter BMAGN(Fcc,Fe,Ni;3) 298.15   6.18; 6000 N !
    Parameter TC(Fcc,Fe;0) 298.15   -201; 6000 N !
    Parameter TC(Fcc,Ni;0) 298.15   633; 6000 N !
    Parameter TC(Fcc,Fe,Ni;0) 298.15   2133; 6000 N !
    Parameter TC(Fcc,Fe,Ni;1) 298.15   -682; 6000 N !

$---------------- atomic mobility ------------------------    
$self-diffusivity
    Parameter MQ(Fcc&Fe,Fe;0) 298.15    -286000+R*T*LN(7.0E-5); 6000 N !
    Parameter MQ(Fcc&Ni,Ni;0) 298.15    -287000-69.8*T; 6000 N !

$impurity / tracer diffusivity
    Parameter MQ(Fcc&Fe,Ni;0) 298.15    -250000+R*T*LN(2.0E-5); 6000 N !
    Parameter MQ(Fcc&Ni,Fe;0) 298.15    -250000-108.8*T; 6000 N !


$chemical diffusivity
	OPTIMIZATION AA -200000 	 -105000; 100000 N !
	OPTIMIZATION AAT -100 	104; 300 N !
	OPTIMIZATION BB -300000 	78800; 200000 N !
	OPTIMIZATION BBT -200 	-73.3; 300 N !

    Parameter MQ(Fcc&Fe,Fe,Ni;0) 298.15    AA+AAT*T; 6000 N !

    Parameter MQ(Fcc&Fe,Fe,Ni;0) 298.15    AA+AAT*T; 6000 N !
    Parameter MQ(Fcc&Fe,Fe,Ni;1) 298.15    BB+BBT*T; 6000 N !


    OPTIMIZATION CC -100000 	 124000; 200000 N !
	OPTIMIZATION CCT -100 	-51.4; 100 N !
	OPTIMIZATION DD -500000 	-300000; 200000 N !
	OPTIMIZATION DDT -100 	213; 300 N !

    Parameter MQ(Fcc&Ni,Fe,Ni;0) 298.15    CC+CCT*T; 6000 N !
    Parameter MQ(Fcc&Ni,Fe,Ni;1) 298.15    DD+DDT*T; 6000 N !

File: Optimization/Lecture07/Fe-Ni_MQ_opt.tdb
$  case_sensitive 
$  database_version FeCrNi 
$  assessment (Fe,Ni) 10 !


Element         /-          ELECTRON_GAS         0         0         0 !
Element         Fe                   Bcc    55.847      4489     27.28 !
Element         Ni                   Fcc    58.693      4787    29.796 !
Element         Va                VACUUM         0         0         0 !


Function GHSERFE 298.15    +1225.7+124.134*T-23.5143*T*ln(T)-0.00439752*T**2-5.8927e-008*T**3+77359*T**(-1); 1811 Y
    +0.00608092-25383.581+299.31255*T-46*T*ln(T)+2.2960305e+31*T**(-9); 6000 N !
Function GFCCFE 298.15    -1462.4+8.282*T-1.15*T*ln(T)+6.4e-04*T**2+GHSERFE; 1811 Y
    +0.00304023-27097.396+300.25256*T-46*T*ln(T)+2.78854e+31*T**(-9); 6000 N !
Function GHCPFE 298.15    -3705.78+12.591*T-1.15*T*ln(T)+6.4e-04*T**2+GHSERFE; 1811 Y
    -0.904541-3957.199+5.24951*T+4.925095e+30*T**(-9)+GHSERFE; 6000 N !
Function GLIQFE 298.15    +0.020289+12040.17-6.55843*T-3.6751551e-021*T**7+GHSERFE; 1811 Y
    +14544.751-8.01055*T-2.2960305e+31*T**(-9)+GHSERFE; 6000 N !
Function GHSERNI 298.15    -5179.159+117.854*T-22.096*T*ln(T)-0.0048407*T**2; 1728 Y
    -0.000384667-27840.655+279.135*T-43.1*T*ln(T)+1.12754e+31*T**(-9); 6000 N !
Function GBCCNI 298.15    +8715.084-3.556*T+GHSERNI; 6000 N !
Function GHCPNI 298.15    +1046+1.2552*T+GHSERNI; 6000 N !
Function GLIQNI 298.15    +16414.686-9.397*T-3.82318e-021*T**7+GHSERNI; 1728 Y
    -0.0796717+18290.88-10.537*T-1.12754e+31*T**(-9)+GHSERNI; 3000 N !

Type_Definition a GES AMEND_PHASE_DESCRIPTION Fcc MAGNETIC -3 0.28 !
Type_Definition b GES AMEND_PHASE_DESCRIPTION Hcp MAGNETIC -3 0.28 !
Type_Definition d GES AMEND_PHASE_DESCRIPTION Bcc MAGNETIC -1 0.4 !

Default_Command DEF_SYS_ELEMENT Va !

Phase Liquid % 1 1 !
Constituent Liquid :Fe,Ni:!
    Parameter G(Liquid,Fe;0) 298.15    +GLIQFE; 6000 N !
    Parameter G(Liquid,Ni;0) 298.15    +GLIQNI; 3000 N !
    Parameter G(Liquid,Fe,Ni;0) 298.15    -18379+6.03912*T; 6000 N !
    Parameter G(Liquid,Fe,Ni;1) 298.15    +9228-3.54642*T; 6000 N !

Phase Bcc %d 2 1 3 !
Constituent Bcc :Fe,Ni:Va:!
    Parameter G(Bcc,Fe:Va;0) 298.15    +GHSERFE; 6000 N !
    Parameter G(Bcc,Ni:Va;0) 298.15    +GBCCNI; 3000 N !
    Parameter G(Bcc,Fe,Ni:Va;0) 298.15    -956.63-1.28726*T; 6000 N !
    Parameter G(Bcc,Fe,Ni:Va;1) 298.15    +1789.03-1.92912*T; 6000 N !
    Parameter BMAGN(Bcc,Fe:Va;0) 298.15    +2.22; 6000 N !
    Parameter BMAGN(Bcc,Ni:Va;0) 298.15    +0.85; 6000 N !
    Parameter TC(Bcc,Ni:Va;0) 298.15    +575; 6000 N !
    Parameter TC(Bcc,Fe:Va;0) 298.15    +1043; 6000 N !
    Parameter MQ(Bcc&Fe,Fe:Va;0) 298.15       -343036.59+R*T*LN(15); 1185 Y
        -218000+0.000915916-83*T; 6000 N !
    Parameter MQ(Bcc&Fe,Ni:Va;0) 298.15       -218000+R*T*LN(4.6E-5); 6000 N !
    Parameter MQ(Bcc&Ni,Fe:Va;0) 298.15       -259200+R*T*LN(4.3E-4); 6000 N !
    Parameter MQ(Bcc&Ni,Ni:Va;0) 298.15       -204000-90.8*T; 6000 N !
    Parameter MQ(Bcc&Fe,Fe,Ni:Va;0) 298.15       150000; 6000 N !
    Parameter MQ(Bcc&Ni,Fe,Ni:Va;0) 298.15       150000; 6000 N !

Phase Fcc %a 2 1 1 !
Constituent Fcc :Fe,Ni:Va:!
    Parameter G(Fcc,Fe:Va;0) 298.15    +GFCCFE; 6000 N !
    Parameter G(Fcc,Ni:Va;0) 298.15    +GHSERNI; 3000 N !
    Parameter G(Fcc,Fe,Ni:Va;0) 298.15    -12054.355+3.27413*T; 6000 N !
    Parameter G(Fcc,Fe,Ni:Va;1) 298.15    +11082.13-4.45077*T; 6000 N !
    Parameter G(Fcc,Fe,Ni:Va;2) 298.15    -725.805174; 6000 N !
    Parameter BMAGN(Fcc,Fe:Va;0) 298.15    -2.1; 6000 N !
    Parameter BMAGN(Fcc,Ni:Va;0) 298.15    +0.52; 6000 N !
    Parameter BMAGN(Fcc,Fe,Ni:Va;0) 298.15    +9.55; 6000 N !
    Parameter BMAGN(Fcc,Fe,Ni:Va;1) 298.15    +7.23; 6000 N !
    Parameter BMAGN(Fcc,Fe,Ni:Va;2) 298.15    +5.93; 6000 N !
    Parameter BMAGN(Fcc,Fe,Ni:Va;3) 298.15    +6.18; 6000 N !
    Parameter TC(Fcc,Fe:Va;0) 298.15    -201; 6000 N !
    Parameter TC(Fcc,Ni:Va;0) 298.15    +633; 6000 N !
    Parameter TC(Fcc,Fe,Ni:Va;0) 298.15    +2133; 6000 N !
    Parameter TC(Fcc,Fe,Ni:Va;1) 298.15    -682; 6000 N !
    
$----------------------------atomic mobility-----------------------------------
$ self-diffusivity    
    Parameter MQ(Fcc&Fe,Fe:Va;0) 298.15       -286000+R*T*LN(7.0E-5); 6000 N !
    Parameter MQ(Fcc&Ni,Ni:Va;0) 298.15       -287000-69.8*T; 6000 N !
$ impurity / tracer diffusivity      
    Parameter MQ(Fcc&Fe,Ni:Va;0) 298.15       -250000+R*T*LN(2.0E-5); 6000 N !
    Parameter MQ(Fcc&Ni,Fe:Va;0) 298.15       -250000-108.8*T; 6000 N !
$ chemical diffusivity / interdiffusivity
    OPTIMIZATION AA -200000 -115000; 100000 N !
    OPTIMIZATION AAT -100 104; 300 N !
    OPTIMIZATION BB -300000 78800; 200000 N !
    OPTIMIZATION BBT -200 -73.3; 300 N !
    
    Parameter MQ(Fcc&Fe,Fe,Ni:Va;0) 298.15       AA+AAT*T; 6000 N !
    Parameter MQ(Fcc&Fe,Fe,Ni:Va;1) 298.15       BB+BBT*T; 6000 N !
 
    OPTIMIZATION CC -100000 124000; 200000 N !
    OPTIMIZATION CCT -100 -51.4; 100 N !
    OPTIMIZATION DD -500000 -300000; 200000 N !
    OPTIMIZATION DDT -100 213; 300 N !
    
    Parameter MQ(Fcc&Ni,Fe,Ni:Va;0) 298.15       CC+CCT*T; 6000 N !
    Parameter MQ(Fcc&Ni,Fe,Ni:Va;1) 298.15       DD+DDT*T; 6000 N !

Phase Hcp %b 2 1 0.5 !
Constituent Hcp :Fe,Ni:Va:!
    Parameter G(Hcp,Fe:Va;0) 298.15    +GHCPFE; 6000 N !
    Parameter G(Hcp,Ni:Va;0) 298.15    +GHCPNI; 3000 N !
    Parameter G(Hcp,Fe,Ni:Va;0) 298.15    -12054.355+3.27413*T; 6000 N !
    Parameter G(Hcp,Fe,Ni:Va;1) 298.15    +11082-4.45077*T; 6000 N !
    Parameter G(Hcp,Fe,Ni:Va;2) 298.15    -725.8; 6000 N !
    Parameter BMAGN(Hcp,Ni:Va;0) 298.15    +0.52; 6000 N !
    Parameter TC(Hcp,Ni:Va;0) 298.15    +633; 6000 N !

File: Optimization/Lecture07/FeNi_ThCond_opt0.tdb
$  case_sensitive 

Element         /-          ELECTRON_GAS         0         0         0 !
Element         Fe                   Bcc    55.847      4489     27.28 !
Element         Ni                   Fcc    58.693      4787    29.796 !
Element         Va                VACUUM         0         0         0 !


Function GHSERFE 298.15      1225.7+124.134*T-23.5143*T*ln(T)-0.00439752*T**2-5.8927e-008*T**3+77359*T**(-1); 1811 Y
    0.00610478-25383.581+299.31255*T-46*T*ln(T)+2.29603e+031*T**(-9); 6000 N !
Function GFCCFE 298.15      -1462.4+8.282*T-1.15*T*ln(T)+0.00064*T**2+GHSERFE; 1811 Y
    -0.00306455-1713.815+0.94001*T+4.9251e+030*T**(-9)+GHSERFE; 6000 N !
Function GHSERNI 298.15       -5179.159+117.854*T-22.096*T*ln(T) -.0048407*T**2; 1728 Y
    -0.000384667-27840.655+279.135*T-43.1*T*ln(T)+1.12754e+31*T**(-9); 6000 N !
Function ThCond_Fe_Bcc 140  75.833-0.04941*T+5544.577*T**(-1); 1043 Y
    26.759+0.00274*T; 1184.81 Y
    18.371+0.00832*T+2098.653*T**(-1); 1810.94 N !
Function ThCond_Fe_Fcc 140  ThCond_Fe_Bcc; 1184.81 Y
    53.314-0.00225*T-26661.379*T**(-1); 1810.94 N !
Function ThCond_Ni_Fcc 173   81.186-0.04543*T+6917.218*T**(-1); 649.2 Y
    53.27+0.01399*T; 1728.3 N !
OPTIMIZATION FCC_FeNi -10 	0; 10 N !
OPTIMIZATION FCC_FeNiT -100 	0; 100 N !
OPTIMIZATION FCC_FeNiT1 -100 	0; 100 N !

Type_Definition ( GES AMEND_PHASE_DESCRIPTION Fcc MAGNETIC -3 0.28 !
Type_Definition e GES AMEND_PHASE_DESCRIPTION * VARIABLE_X ThRss !
Type_Definition z PHASE_PROPERTY ThRss 1 !

Phase Fcc %(ez 2 1 1 !
Constituent Fcc :Fe,Ni:Va:!
    Parameter G(Fcc,Fe:Va;0) 298.15        +GFCCFE; 6000 N !
    Parameter G(Fcc,Ni:Va;0) 298.15        +GHSERNI; 3000 N !
    Parameter G(Fcc,Fe,Ni:Va;0) 298.15      -12054.355+3.27413*T; 6000 N !
    Parameter G(Fcc,Fe,Ni:Va;1) 298.15      11082.13-4.45077*T; 6000 N !
    Parameter G(Fcc,Fe,Ni:Va;2) 298.15      -725.805174; 6000 N !
    Parameter BMAGN(Fcc,Fe:Va;0) 298.15      -2.1; 6000 N !
    Parameter BMAGN(Fcc,Ni:Va;0) 298.15      0.52; 6000 N !
    Parameter BMAGN(Fcc,Fe,Ni:Va;0) 298.15      9.55; 6000 N !
    Parameter BMAGN(Fcc,Fe,Ni:Va;1) 298.15      7.23; 6000 N !
    Parameter BMAGN(Fcc,Fe,Ni:Va;2) 298.15      5.93; 6000 N !
    Parameter BMAGN(Fcc,Fe,Ni:Va;3) 298.15      6.18; 6000 N !
    Parameter TC(Fcc,Fe:Va;0) 298.15      -201; 6000 N !
    Parameter TC(Fcc,Ni:Va;0) 298.15      633; 6000 N !
    Parameter TC(Fcc,Fe,Ni:Va;0) 298.15      2133; 6000 N !
    Parameter TC(Fcc,Fe,Ni:Va;1) 298.15      -682; 6000 N !
    Parameter ThRss(Fcc,Fe;0) 298.15       1/ThCond_Fe_Fcc; 3000 N !
    Parameter ThRss(Fcc,Ni;0) 298.15       1/ThCond_Ni_Fcc; 3000 N !
    Parameter ThRss(Fcc,Fe,Ni;0) 298.15     FCC_FeNi+1e-5*FCC_FeNiT*T+FCC_FeNiT1*T**(-1); 3000 N !

System_Property Sys_ThCond 1 !
    Parameter L(Sys_ThCond,Fcc;0) 298.15   1/ThRss(@Fcc); 3000 N !
