Repository: JunHuaBai96/Course-Pandat

# Course-Pandat

## 中南大学Pandat软件专场培训
中南大学近期成功举办了Pandat软件专场培训，该培训于2024年12月17日至19日圆满结束。在12月17日上午的培训中，学员们深入学习了Pandat软件的基础操作、相图基本理论，并掌握了点、线、面的基本计算方法。同时，他们还深入了解了凝固计算和液相面投影计算的应用。此外，培训还介绍了相图模块的高级功能，包括等值线计算和高通量计算，为学员们提供了更深入的技术支持。

次日，培训转向了组织演化和析出计算的主题。学员们通过等温时效析出、二步时效析出、两相和多相析出以及TTT曲线模拟等案例，深入了解了组织演化的基本理论，并掌握了析出计算的方法。这些案例不仅增强了学员们的理论知识，也提高了他们的实际操作能力。

在12月19日上午的培训中，重点介绍了扩散模拟和凝固模拟的内容。学员们学习了扩散基本理论，并通过扩散偶模拟、渗碳模拟、颗粒固溶模拟等案例，深入了解了扩散模拟的应用。此外，培训还介绍了合金凝固基本理论，并通过镁合金凝固和铝合金凝固热裂倾向模拟等案例，展示了Pandat软件在凝固模拟中的强大功能。

此次培训为学员们提供了全面了解Pandat软件及其应用的宝贵机会，不仅增强了他们的理论知识，也提高了他们的实际操作能力。通过此次培训，学员们对Pandat软件在材料科学研究中的应用有了更深入的认识和理解。
生长抑制因子Q

视频链接：https://space.bilibili.com/95058980/favlist?fid=4352881&ftype=collect&ctype=21

## Optimization
Pandat优化培训包括Calphad原理，热力学模型及模型参数是介绍，模型参数优化方法，热力学数据库开发原理等。通过优化培训，可以学会如何使用自己的实验数据、或感兴趣的体系的公开数据，优化建立自己的数据库和优化过的相图。全部培训分为8次课，1.热力学数据库和相图介绍；2.不同类型的二元相图；3.优化文件的讲解和练习；4.利用相平衡数据优化Cu-Mg二元体系；5.利用相平衡和热化学数据教学优化；6.三元体系的优化；7.其他类型数据库的优化；8.经验分析与答疑。

视频链接：https://www.bilibili.com/video/BV14Q4y1f7fD/?spm_id_from=333.999.top_right_bar_window_history.content.click&vd_source=20d1344d1cc02239bf154a1664ad9fe0

File: 中南大学Pandat软件专场培训/PanDiffusion/AlCu.tdb
$ case_sensitive 
$ database_version AlCu_MB
Element         /-          ELECTRON_GAS         0         0         0 !
Element         Al                   Fcc    26.982      4540      28.3 !
Element         Cu                   Fcc    63.546    5004.1     33.15 !
Element         Va                VACUUM         0         0         0 !


Function GHSERAL 298.14   -7976.15+137.093038*T-24.3671976*T*ln(T)-0.001884662*T**2-8.77664e-007*T**3+74092*T**(-1); 700 Y
    0.000230765-11276.24+223.048446*T-38.5844296*T*ln(T)+0.018531982*T**2-5.764227e-006*T**3+74092*T**(-1); 933.47 Y
    -0.000380943-11278.378+188.684153*T-31.748192*T*ln(T)-1.230524e+028*T**(-9); 2900 N !
Function GBCCAL 298.15   10083-4.813*T+GHSERAL; 6000 N !
Function GHSERCU 298.15    -7770.458+130.485403*T-24.112392*T*LN(T)-.00265684*T**2+1.29223E-07*T**3+52478*T**(-1); 1358.01 Y
    0.00148719-13542.33+183.804197*T-31.38*T*LN(T)+3.64643E+29*T**(-9); 3200 N !

Type_Definition a GES AMEND_PHASE_DESCRIPTION Fcc MAGNETIC -3 0.28 !


Define_System_Default SPECIE 2 !

Default_Command DEF_SYS_ELEMENT Va !

Phase Fcc %a 2 1 1 !
Constituent Fcc :Al,Cu:Va:!
    Parameter G(Fcc,Al:Va;0) 298.15    +GHSERAL; 3000 N !
    Parameter G(Fcc,Cu:Va;0) 298.15    +GHSERCU; 3200 N !
    Parameter G(Fcc,Al,Cu:Va;0) 298.15    -47441-3*T; 6000 N !
    Parameter G(Fcc,Al,Cu:Va;1) 298.15    +47597-11.5*T; 6000 N !
    Parameter G(Fcc,Al,Cu:Va;2) 298.15    -2590; 6000 N !
    Parameter MQ(Fcc&Al,Al:Va;0) 298.15       -126719-92.92*T; 6000 N !
    Parameter MQ(Fcc&Al,Cu:Va;0) 298.15       -181583.4-99.80*T; 6000 N !
    Parameter MQ(Fcc&Cu,Al:Va;0) 298.15       -133184.4-83.65*T; 6000 N !
    Parameter MQ(Fcc&Cu,Cu:Va;0) 298.15       -205872-82.52*T; 6000 N !
    Parameter MQ(Fcc&Al,Al,Cu:Va;0) 298.15       -183094.3+159.01*T; 6000 N !
    Parameter MQ(Fcc&Cu,Al,Cu:Va;0) 298.15       -31461.4+78.91*T; 6000 N !

Phase AlCu_Theta % 2 0.667 0.333 !
Constituent AlCu_Theta :Al:Al,Cu:!
    Parameter G(AlCu_Theta,Al:Al;0) 298.15    +GBCCAL; 6000 N !
    Parameter G(AlCu_Theta,Al:Cu;0) 298.15    -15802+2.25*T+.667*GHSERAL+.333*GHSERCU; 6000 N !
    Parameter G(AlCu_Theta,Al:Al,Cu;0) 298.15    737; 6000 N !
    Parameter MQ(AlCu_Theta&Al,Al:Cu;0) 298.15      -120000+R*T*LN(2.02E-4); 6000 N !
    Parameter MQ(AlCu_Theta&Cu,Al:Cu;0) 298.15      -120000+R*T*LN(2.02E-4); 6000 N !

File: 中南大学Pandat软件专场培训/PanDiffusion/FeSiC.tdb
$  case_sensitive 
$  database_version FeSiC
Element         /-          ELECTRON_GAS         0         0         0 !
Element          C              Graphite    12.011      1054    5.7423 !
Element         Fe                   Bcc    55.847      4489     27.28 !
Element         Si               Diamond    28.086      3217     18.81 !
Element         Va                VACUUM         0         0         0 !


Function GHSERC 298.15   -17368.441+170.73*T-24.3*T*ln(T)-4.723e-04*T**2+2562600*T**(-1)-2.643e+08*T**(-2)+1.2e+10*T**(-3); 6000 N !
Function GHSERFE 298.15   +1225.7+124.134*T-23.5143*T*ln(T)-0.00439752*T**2-5.8927e-008*T**3+77359*T**(-1); 1811 Y
    +0.00608092-25383.581+299.31255*T-46*T*ln(T)+2.2960305e+31*T**(-9); 6000 N !
Function GFCCFE 298.15   -1462.4+8.282*T-1.15*T*ln(T)+6.4e-04*T**2+GHSERFE; 1811 Y
    +0.00304023-27097.396+300.25256*T-46*T*ln(T)+2.78854e+31*T**(-9); 6000 N !
Function GHSERSI 298.15   -8162.609+137.236859*T-22.8317533*T*ln(T)-0.001912904*T**2-3.552e-09*T**3+176667*T**(-1); 1687 Y
    -0.00171993-9457.642+167.281367*T-27.196*T*ln(T)-4.20369e+30*T**(-9); 6000 N !
Function GBCCSI 298.15   +47000-22.5*T+GHSERSI; 6000 N !
Function GFCCSI 298.15   +51000-21.8*T+GHSERSI; 6000 N !

Type_Definition + GES AMEND_PHASE_DESCRIPTION Fcc MAGNETIC -3 0.28 !
Type_Definition - GES AMEND_PHASE_DESCRIPTION Bcc MAGNETIC -1 0.4 !

Default_Command DEF_SYS_ELEMENT Va !

Phase Bcc %- 2 1 3 !
Constituent Bcc :Fe,Si:C,Va:!
    Parameter G(Bcc,Fe:Va;0) 	298.15   +GHSERFE; 6000 N !
    Parameter G(Bcc,Si:Va;0) 	298.15   +GBCCSI; 3600 N !
    Parameter G(Bcc,Fe:C;0)  	298.15   +322050+75.667*T+GHSERFE+3*GHSERC; 6000 N !
    Parameter G(Bcc,Si:C;0)  	298.15   +369050-50*T+GHSERSI+3*GHSERC; 6000 N !
    Parameter G(Bcc,Fe:C,Va;0) 	298.15   +26394.2-354.481*T+20*T*ln(T); 6000 N !
    Parameter G(Bcc,Fe,Si:Va;0) 298.15   -153151.1+46.48*T; 6000 N !
    Parameter G(Bcc,Fe,Si:Va;1) 298.15   -92352; 6000 N !
    Parameter G(Bcc,Fe,Si:Va;2) 298.15   +62240; 6000 N !
    Parameter G(Bcc,Fe,Si:C;0) 	298.15   +78866; 6000 N !
    Parameter BMAGN(Bcc,Fe:C;0) 298.15   +2.22; 6000 N !
    Parameter BMAGN(Bcc,Fe:Va;0) 298.15  +2.22; 6000 N !
    Parameter TC(Bcc,Fe:C;0)  298.15     +1043; 6000 N !
    Parameter TC(Bcc,Fe:Va;0) 298.15     +1043; 6000 N !
    Parameter TC(Bcc,Fe,Si:Va;1) 298.15   +504; 6000 N !
    Parameter MQ(Bcc&C,Fe:C;0) 298.15     +72007-16.008*T+R*T*LN(4.529E-7); 6000 N !
    Parameter MQ(Bcc&C,Si:C;0) 298.15     -149000-80*T; 6000 N !
    Parameter MQ(Bcc&C,Fe:Va;0) 298.15    -147723+32.809*T+R*T*LN(4.529E-7); 6000 N !
    Parameter MQ(Bcc&C,Si:Va;0) 298.15    -149000-80*T; 6000 N !
    Parameter MQ(Bcc&Fe,Fe:C;0) 298.15    -343036.59+R*T*LN(15); 1185 Y -218000+0.000915916-83*T; 6000 N !
    Parameter MQ(Bcc&Fe,Si:C;0) 298.15     -229100+R*T*LN(1.7E-4); 6000 N !
    Parameter MQ(Bcc&Fe,Fe:Va;0) 298.15     -343036.59+R*T*LN(15); 1185 Y -218000+0.000915916-83*T; 6000 N !
    Parameter MQ(Bcc&Fe,Si:Va;0) 298.15     -229100+R*T*LN(1.7E-4); 6000 N !
    Parameter MQ(Bcc&Si,Fe:C;0) 298.15     -229100+R*T*LN(1.7E-4); 6000 N !
    Parameter MQ(Bcc&Si,Si:C;0) 298.15     -275359-73*T; 6000 N !
    Parameter MQ(Bcc&Si,Fe:Va;0) 298.15     -229100+R*T*LN(1.7E-4); 6000 N !
    Parameter MQ(Bcc&Si,Si:Va;0) 298.15     -275359-73*T; 6000 N !

Phase Fcc %+ 2 1 1 !
Constituent Fcc :Fe,Si:C,Va:!
    Parameter G(Fcc,Fe:Va;0) 298.15   +GFCCFE; 6000 N !
    Parameter G(Fcc,Si:Va;0) 298.15   +GFCCSI; 3600 N !
    Parameter G(Fcc,Fe:C;0)  298.15   +77207-15.877*T+GFCCFE+GHSERC; 6000 N !
    Parameter G(Fcc,Si:C;0)  298.15   -20510+38.7*T+GHSERSI+GHSERC; 6000 N !
    Parameter G(Fcc,Fe:C,Va;0)  298.15    -34671; 6000 N !
    Parameter G(Fcc,Fe,Si:Va;0) 298.15    -125248+41.116*T; 6000 N !
    Parameter G(Fcc,Fe,Si:Va;1) 298.15    -142708; 6000 N !
    Parameter G(Fcc,Fe,Si:Va;2) 298.15    +89907; 6000 N !
    Parameter G(Fcc,Fe,Si:C;0)  298.15    +143219.9+39.31*T; 6000 N !
    Parameter G(Fcc,Fe,Si:C;1)  298.15    -216320.5; 6000 N !
    
    Parameter BMAGN(Fcc,Fe:C;0) 298.15    -2.1; 6000 N !
    Parameter BMAGN(Fcc,Fe:Va;0) 298.15   -2.1; 6000 N !
    Parameter TC(Fcc,Fe:C;0) 298.15       -201; 6000 N !
    Parameter TC(Fcc,Fe:Va;0) 298.15      -201; 6000 N !
    Parameter MQ(Fcc&C,Fe:C;0) 298.15      +72007-16.008*T+R*T*LN(4.529e-7); 6000 N !
    Parameter MQ(Fcc&C,Si:C;0) 298.15      -150000-80*T; 6000 N !
    Parameter MQ(Fcc&C,Fe:Va;0) 298.15     -147723+32.809*T+R*T*LN(4.529E-7); 6000 N !
    Parameter MQ(Fcc&C,Si:Va;0) 298.15     -150000-80*T; 6000 N !
    Parameter MQ(Fcc&Fe,Fe:C;0) 298.15     -286000+R*T*LN(7.0E-5); 6000 N !
    Parameter MQ(Fcc&Fe,Si:C;0) 298.15     -286000-79.55*T; 6000 N !
    Parameter MQ(Fcc&Fe,Fe:Va;0) 298.15    -286000+R*T*LN(7.0E-5); 6000 N !
    Parameter MQ(Fcc&Fe,Si:Va;0) 298.15    -286000-79.55*T; 6000 N !
    Parameter MQ(Fcc&Si,Fe:C;0) 298.15     -228000-110*T; 6000 N !
    Parameter MQ(Fcc&Si,Si:*;0) 298.15     -294000-125*T; 6000 N !
    Parameter MQ(Fcc&Si,Fe:Va;0) 298.15    -228000-110*T; 6000 N !
    
 Phase Graphite % 1 1 !
Constituent Graphite :C:!
  Parameter G(Graphite,C;0)  298.15  +GHSERC; 6000 N !
