Repository: JunHuaBai96/Course-Pandat

# Course-Pandat

## 中南大学Pandat软件专场培训
中南大学近期成功举办了Pandat软件专场培训，该培训于2024年12月17日至19日圆满结束。在12月17日上午的培训中，学员们深入学习了Pandat软件的基础操作、相图基本理论，并掌握了点、线、面的基本计算方法。同时，他们还深入了解了凝固计算和液相面投影计算的应用。此外，培训还介绍了相图模块的高级功能，包括等值线计算和高通量计算，为学员们提供了更深入的技术支持。

次日，培训转向了组织演化和析出计算的主题。学员们通过等温时效析出、二步时效析出、两相和多相析出以及TTT曲线模拟等案例，深入了解了组织演化的基本理论，并掌握了析出计算的方法。这些案例不仅增强了学员们的理论知识，也提高了他们的实际操作能力。

在12月19日上午的培训中，重点介绍了扩散模拟和凝固模拟的内容。学员们学习了扩散基本理论，并通过扩散偶模拟、渗碳模拟、颗粒固溶模拟等案例，深入了解了扩散模拟的应用。此外，培训还介绍了合金凝固基本理论，并通过镁合金凝固和铝合金凝固热裂倾向模拟等案例，展示了Pandat软件在凝固模拟中的强大功能。

此次培训为学员们提供了全面了解Pandat软件及其应用的宝贵机会，不仅增强了他们的理论知识，也提高了他们的实际操作能力。通过此次培训，学员们对Pandat软件在材料科学研究中的应用有了更深入的认识和理解。
生长抑制因子Q

视频链接：https://space.bilibili.com/95058980/favlist?fid=4352881&ftype=collect&ctype=21

## Optimization
Pandat优化培训包括Calphad原理，热力学模型及模型参数是介绍，模型参数优化方法，热力学数据库开发原理等。通过优化培训，可以学会如何使用自己的实验数据、或感兴趣的体系的公开数据，优化建立自己的数据库和优化过的相图。全部培训分为8次课，1.热力学数据库和相图介绍；2.不同类型的二元相图；3.优化文件的讲解和练习；4.利用相平衡数据优化Cu-Mg二元体系；5.利用相平衡和热化学数据教学优化；6.三元体系的优化；7.其他类型数据库的优化；8.经验分析与答疑。

视频链接：https://www.bilibili.com/video/BV14Q4y1f7fD/?spm_id_from=333.999.top_right_bar_window_history.content.click&vd_source=20d1344d1cc02239bf154a1664ad9fe0

File: 中南大学Pandat软件专场培训/PanPhaseDiagram/AB_Original.tdb
$  case_sensitive 
$  database_version AB 

Element          A                   Fcc         1         0         0 !
Element          B                   Bcc         1         0         0 !

Phase Liquid % 1 1 !
Constituent Liquid :A,B:!
    Parameter G(Liquid,A;0) 298  0; 6000 N !
    Parameter G(Liquid,B;0) 298  0; 6000 N !

    Parameter G(Liquid,A,B;0) 298  3000; 6000 N !

Phase Fcc % 1 1 !
Constituent Fcc :A,B:!
    Parameter G(Fcc,A;0) 298     -10000+10*T; 6000 N !
    Parameter G(Fcc,B;0) 298     -1000+10*T; 6000 N !

Phase Bcc % 1 1 !
Constituent Bcc :A,B:!
    Parameter G(Bcc,A;0) 298     -2000+10*T; 6000 N !
    Parameter G(Bcc,B;0) 298     -9000+10*T; 6000 N !

File: 中南大学Pandat软件专场培训/PanPhaseDiagram/AlMgZn.tdb
$  case_sensitive 
$  database_version AlMgZn
$  assessment (Al,Mg) 10 !
$  assessment (Al,Zn) 10 !
$  assessment (Mg,Zn) 10 !
$  assessment (Al,Mg,Zn) 10 !

Element         /-          ELECTRON_GAS         0         0         0 !
Element         Al                   Fcc    26.982      4540      28.3 !
Element         Mg                   Hcp    24.305      4998    32.671 !
Element         Va                VACUUM         0         0         0 !
Element         Zn                   Hcp     65.39      5657     41.63 !

Function GHSERAL 298.14  -7976.15+137.093038*T-24.3671976*T*ln(T)-0.001884662*T**2-8.77664e-007*T**3+74092*T**(-1); 700 Y
    0.000230765-11276.24+223.048446*T-38.5844296*T*ln(T)+0.018531982*T**2-5.764227e-006*T**3+74092*T**(-1); 933.47 Y
    -0.000380943-11278.378+188.684153*T-31.748192*T*ln(T)-1.230524e+028*T**(-9); 2900 N !
Function GLIQAL 298.14  11005.029-11.841867*T+7.934e-020*T**7+GHSERAL; 933.6 Y
    -0.00828226+10482.382-11.253974*T+1.231e+028*T**(-9)+GHSERAL; 6000 N !
Function GHCPAL 298.15   +5481-1.8*T+GHSERAL; 6000 N !
Function GHSERMG 298.15   -8367.34+143.677875*T-26.1849782*T*LN(T)+4.858E-04*T**2-1.393669E-06*T**3+78950*T**(-1); 923 Y
    0.00136255-14130.185+204.718543*T-34.3088*T*LN(T)+1.038192E+28*T**(-9); 3000 N !
Function GLIQMG 298.15   +8202.24-8.83693*T-8.01759E-20*T**7+GHSERMG; 923 Y
    -0.0063918+8690.32-9.39216*T-1.03819E+28*T**(-9)+GHSERMG; 3000 N !
Function GHSERZN 298.15   -7285.787+118.470069*T-23.701314*T*LN(T)-.001712034*T**2-1.264963E-06*T**3; 692.68 Y
    0.000870323-11070.559+172.34566*T-31.38*T*LN(T)+4.70514E+26*T**(-9); 1700 N !
Function GLIQZN 298.15   -128.517+108.176926*T-23.701314*T*LN(T)-.001712034*T**2-1.264963E-06*T**3-3.58652E-19*T**7; 692.73 Y
    0.000617642-3620.474+161.608677*T-31.38*T*LN(T); 2900 N !
Function GFCCZN 298.15   +2969.82-1.56968*T+GHSERZN; 6000 N !
Function BETARK 298.15   -7500+1.5*T; 6000 N !
Function C14AL 298.15   +12671+16.8*T; 6000 N !
Function C14ALMG0 298.15   +15000; 6000 N !
Function C14ALZN0 298.15   -7500-18*T; 6000 N !
Function C14MGZN0 298.15   +35000; 6000 N !
Function C14MGAL 298.15   +8000; 6000 N !
Function C14MGZN 298.15   +8000; 6000 N !
Function C14X 298.15   +90000; 6000 N !
Function C14Y 298.15   +90000; 6000 N !
Function ZNBETA 298.15  900; 6000 N !
Function ZNGAMMAL 298.15  -3000+2*T; 6000 N !
Function ZNGAMMMG 298.15  -5000+2*T; 6000 N !
Function GAMMALRK 298.15  -4000+2*T; 6000 N !
Function EPSILOZN 298.15  -6000+1.2*T; 6000 N !
Function V_Z_Z 298.15  -5678.33+1.41958*T; 6000 N !
Function MG2ZN3_AL 298.15  200-0.04*T; 6000 N !
Function MGZN_AL 298.15  -400+0.1*T; 6000 N !
Function TAU3AL 298.15  -1000-2.3*T; 6000 N !
Function TAU3MG 298.15  5000+3*T; 6000 N !
Function TAU2AL3AL 298.15  1000+1*T; 6000 N !
Function TAU2AL3MG 298.15  8000+2*T; 6000 N !
Function TAUMGALR 298.15  -2500-0.5*T; 6000 N !
Function TAU3ZN 298.15  -10020+2*T; 6000 N !
Function TAU2AL3ZN 298.15  -260; 6000 N !
Function TAURKAL 298.15  -200+3*T; 6000 N !
Function TAURKMG 298.15  -1300+3*T; 6000 N !
Function TAUMGZNR 298.15  3000+1*T; 6000 N !

Type_Definition a GES AMEND_PHASE_DESCRIPTION Fcc MAGNETIC -3 0.28 !
Type_Definition b GES AMEND_PHASE_DESCRIPTION Hcp MAGNETIC -3 0.28 !

Define_System_Default SPECIE 2 !

Default_Command DEF_SYS_ELEMENT Va !

Phase Liquid:L % 1 1 !
Constituent Liquid :Al,Mg,Zn:!
    Parameter G(Liquid,Al;0) 298.15   +GLIQAL; 3000 N !
    Parameter G(Liquid,Mg;0) 298.15   +GLIQMG; 3000 N !
    Parameter G(Liquid,Zn;0) 298.15   +GLIQZN; 3000 N !
    Parameter G(Liquid,Al,Mg;0) 298.15   -12000+8.566*T; 6000 N !
    Parameter G(Liquid,Al,Mg;1) 298.15   +1894-3*T; 6000 N !
    Parameter G(Liquid,Al,Mg;2) 298.15   +2000; 6000 N !
    Parameter G(Liquid,Al,Zn;0) 298.15   +10288.0-3.035*T; 6000 N !
    Parameter G(Liquid,Al,Zn;1) 298.15   -810.0+0.471*T; 6000 N !
    Parameter G(Liquid,Mg,Zn;0) 298.15   -77729.24+680.52266*T-95*T*ln(T)+0.04*T**2; 2000 Y -77729.24+680.52266*2000-95*2000*ln(2000)+0.04*2000**2;6000 N !
    Parameter G(Liquid,Mg,Zn;1) 298.15   +3674.72+0.57139*T; 6000 N !
    Parameter G(Liquid,Mg,Zn;2) 298.15   -1588.15; 6000 N !
    Parameter G(Liquid,Al,Mg,Zn;0) 298.15   -11475+11*T; 6000 N !
    Parameter G(Liquid,Al,Mg,Zn;1) 298.15   -11475+11*T; 6000 N !
    Parameter G(Liquid,Al,Mg,Zn;2) 298.15   -11475+11*T; 6000 N !

Phase Fcc %a 2 1 1 !
Constituent Fcc :Al,Mg,Zn:Va:!
    Parameter G(Fcc,Al:Va;0) 298.15   +GHSERAL; 3000 N !
    Parameter G(Fcc,Mg:Va;0) 298.15   +2600-0.9*T+GHSERMG; 3000 N !
    Parameter G(Fcc,Zn:Va;0) 298.15   +2969.82-1.56968*T+GHSERZN; 6000 N !
    Parameter G(Fcc,Al,Mg:Va;0) 298.15   +4971-3.5*T; 6000 N !
    Parameter G(Fcc,Al,Mg:Va;1) 298.15   +900+0.423*T; 6000 N !
    Parameter G(Fcc,Al,Mg:Va;2) 298.15   +950; 6000 N !
    Parameter G(Fcc,Al,Zn:Va;0) 298.15   +6656.0+1.615*T; 6000 N !
    Parameter G(Fcc,Al,Zn:Va;1) 298.15   +6793.0-4.982*T; 6000 N !
    Parameter G(Fcc,Al,Zn:Va;2) 298.15   -5352.0+7.261*T; 6000 N !
    Parameter G(Fcc,Mg,Zn:Va;0) 298.15   +18000; 6000 N !
    Parameter G(Fcc,Al,Mg,Zn:Va;0) 298.15   -20000; 6000 N !

Phase Hcp %b 2 1 0.5 !
Constituent Hcp :Al,Mg,Zn:Va:!
    Parameter G(Hcp,Al:Va;0) 298.15   +5481-1.8*T+GHSERAL; 2900 N !
    Parameter G(Hcp,Mg:Va;0) 298.15   +GHSERMG; 3000 N !
    Parameter G(Hcp,Zn:Va;0) 298.15   +GHSERZN; 6000 N !
    Parameter G(Hcp,Al,Mg:Va;0) 298.15   +1950-2*T; 6000 N !
    Parameter G(Hcp,Al,Mg:Va;1) 298.15   +1480-2.08*T; 6000 N !
    Parameter G(Hcp,Al,Mg:Va;2) 298.15   +3500; 6000 N !
    Parameter G(Hcp,Al,Zn:Va;0) 298.15   +14620; 6000 N !
    Parameter G(Hcp,Mg,Zn:Va;0) 298.15   -1600.77+7.62441*T; 6000 N !
    Parameter G(Hcp,Mg,Zn:Va;1) 298.15   -3823.03+8.02575*T; 6000 N !

Phase C14 % 2 1 2 !
Constituent C14 :Al,Mg,Zn:Al,Mg,Zn:!
    Parameter G(C14,Al:Al;0) 298.15  15000+3*GHSERAL; 6000 N !
    Parameter G(C14,Mg:Mg;0) 298.15  15000+3*GHSERMG; 6000 N !
    Parameter G(C14,Zn:Zn;0) 298.15  15000+3*GHSERZN; 6000 N !
    Parameter G(C14,Al:Zn;0) 298.15  15000+2*GHSERZN+GHSERAL; 6000 N !
    Parameter G(C14,Zn:Al;0) 298.15  15000+2*GHSERAL+GHSERZN; 6000 N !
    Parameter G(C14,Mg:Al;0) 298.15  +C14AL+2*GHSERAL+GHSERMG; 6000 N !
    Parameter G(C14,Mg:Zn;0) 298.15  -35355.45+8.83886*T+2*GHSERZN+GHSERMG; 6000 N !
    Parameter G(C14,Zn:Mg;0) 298.15  65355.45-8.83886*T+2*GHSERMG+GHSERZN; 6000 N !
    Parameter G(C14,Al:Mg;0) 298.15  74970.96-16.46448*T+2*GHSERMG+GHSERAL; 6000 N !
    Parameter G(C14,Al:Al,Mg;0) 298.15  +C14ALMG0; 6000 N !
    Parameter G(C14,Mg:Al,Mg;0) 298.15  +C14ALMG0; 6000 N !
    Parameter G(C14,Zn:Al,Mg;0) 298.15  +C14ALMG0; 6000 N !
    Parameter G(C14,Al:Al,Zn;0) 298.15  +C14ALZN0+C14X; 6000 N !
    Parameter G(C14,Mg:Al,Zn;0) 298.15  +C14ALZN0; 6000 N !
    Parameter G(C14,Zn:Al,Zn;0) 298.15  +C14ALZN0+C14Y; 6000 N !
    Parameter G(C14,Al:Mg,Zn;0) 298.15  +C14MGZN0; 6000 N !
    Parameter G(C14,Mg:Mg,Zn;0) 298.15  +C14MGZN0; 6000 N !
    Parameter G(C14,Zn:Mg,Zn;0) 298.15  +C14MGZN0; 6000 N !
    Parameter G(C14,Al,Mg:Al;0) 298.15  +C14MGAL; 6000 N !
    Parameter G(C14,Al,Mg:Mg;0) 298.15  +C14MGAL; 6000 N !
    Parameter G(C14,Al,Mg:Zn;0) 298.15  +C14MGAL; 6000 N !
    Parameter G(C14,Mg,Zn:Al;0) 298.15  +C14MGZN; 6000 N !
    Parameter G(C14,Mg,Zn:Mg;0) 298.15  +C14MGZN; 6000 N !
    Parameter G(C14,Mg,Zn:Zn;0) 298.15  +C14MGZN; 6000 N !

Phase T_AlMgZn % 4 26 6 48 1 !
Constituent T_AlMgZn :Mg:Al,Mg:Al,Mg,Zn:Al:!
    Parameter G(T_AlMgZn,Mg:Mg:Al:Al;0) 298.15  81*TAU3AL+49*GHSERAL+32*GHSERMG; 6000 N !
    Parameter G(T_AlMgZn,Mg:Mg:Mg:Al;0) 298.15  81*TAU3MG+GHSERAL+80*GHSERMG; 6000 N !
    Parameter G(T_AlMgZn,Mg:Mg:Zn:Al;0) 298.15  81*TAU3ZN+GHSERAL+32*GHSERMG+48*GHSERZN; 6000 N !
    Parameter G(T_AlMgZn,Mg:Al:Al:Al;0) 298.15  81*TAU3AL+81*TAU2AL3AL+55*GHSERAL+26*GHSERMG; 6000 N !
    Parameter G(T_AlMgZn,Mg:Al:Mg:Al;0) 298.15  81*TAU3MG+81*TAU2AL3MG+7*GHSERAL+74*GHSERMG; 6000 N !
    Parameter G(T_AlMgZn,Mg:Al:Zn:Al;0) 298.15  81*TAU3ZN+81*TAU2AL3ZN+7*GHSERAL+26*GHSERMG+48*GHSERZN; 6000 N !
    Parameter G(T_AlMgZn,Mg:Mg:Al,Mg:Al;0) 298.15  81*TAUMGALR; 6000 N !
    Parameter G(T_AlMgZn,Mg:Mg:Al,Zn:Al;0) 298.15  81*TAURKMG; 6000 N !
    Parameter G(T_AlMgZn,Mg:Mg:Mg,Zn:Al;0) 298.15  81*TAUMGZNR; 6000 N !
    Parameter G(T_AlMgZn,Mg:Al:Al,Mg:Al;0) 298.15  81*TAUMGALR; 6000 N !
    Parameter G(T_AlMgZn,Mg:Al:Al,Zn:Al;0) 298.15  81*TAURKAL; 6000 N !
    Parameter G(T_AlMgZn,Mg:Al:Mg,Zn:Al;0) 298.15  81*TAUMGZNR; 6000 N !

Phase AlMg_Beta % 2 89 140 !
Constituent AlMg_Beta :Mg:Al,Zn:!
    Parameter G(AlMg_Beta,Mg:Al;0) 298.15  -246175-675.55*T+89*GHSERMG+140*GHSERAL; 6000 N !
    Parameter G(AlMg_Beta,Mg:Zn;0) 298.15  229*ZNBETA+89*GHSERMG+140*GHSERZN; 6000 N !
    Parameter G(AlMg_Beta,Mg:Al,Zn;0) 298.15  229*BETARK; 6000 N !

Phase AlMg_Eps % 2 23 30 !
Constituent AlMg_Eps :Mg:Al,Zn:!
    Parameter G(AlMg_Eps,Mg:Al;0) 298.15  -52565.4-173.1775*T+23*GHSERMG+30*GHSERAL; 6000 N !
    Parameter G(AlMg_Eps,Mg:Zn;0) 298.15  53*EPSILOZN+23*GHSERMG+30*GHSERZN; 6000 N !

Phase AlMg_Gamma % 3 10 24 24 !
Constituent AlMg_Gamma :Mg:Al,Mg,Zn:Al,Mg,Zn:!
    Parameter G(AlMg_Gamma,Mg:Al:Al;0) 298.15  195750-203*T+10*GHSERMG+48*GHSERAL; 6000 N !
    Parameter G(AlMg_Gamma,Mg:Mg:Al;0) 298.15  -105560-101.5*T+34*GHSERMG+24*GHSERAL; 6000 N !
    Parameter G(AlMg_Gamma,Mg:Al:Mg;0) 298.15  568249.2-276.138*T+34*GHSERMG+24*GHSERAL; 6000 N !
    Parameter G(AlMg_Gamma,Mg:Mg:Mg;0) 298.15  266939.2-174.638*T+58*GHSERMG; 6000 N !
    Parameter G(AlMg_Gamma,Mg:Mg:Zn;0) 298.15  58*ZNGAMMMG+34*GHSERMG+24*GHSERZN; 6000 N !
    Parameter G(AlMg_Gamma,Mg:Zn:Mg;0) 298.15  58*ZNGAMMAL+348000-58*T+34*GHSERMG+24*GHSERZN; 6000 N !
    Parameter G(AlMg_Gamma,Mg:Zn:Zn;0) 298.15  580000+10*GHSERMG+48*GHSERZN; 6000 N !
    Parameter G(AlMg_Gamma,Mg:Zn:Al;0) 298.15  58*ZNGAMMAL+10*GHSERMG+24*GHSERAL+24*GHSERZN; 6000 N !
    Parameter G(AlMg_Gamma,Mg:Al:Zn;0) 298.15  58*ZNGAMMMG+290000-87*T+10*GHSERMG+24*GHSERAL+24*GHSERZN; 6000 N !
    Parameter G(AlMg_Gamma,Mg:Al:Al,Mg;0) 298.15  226200-29*T; 6000 N !
    Parameter G(AlMg_Gamma,Mg:Mg:Al,Mg;0) 298.15  226200-29*T; 6000 N !
    Parameter G(AlMg_Gamma,Mg:Mg,Zn:Mg;0) 298.15  58*GAMMALRK; 6000 N !
    Parameter G(AlMg_Gamma,Mg:Mg,Zn:Zn;0) 298.15  58*GAMMALRK; 6000 N !
    Parameter G(AlMg_Gamma,Mg:Zn:Al,Mg;0) 298.15  226200-29*T; 6000 N !
    Parameter G(AlMg_Gamma,Mg:Mg,Zn:Al;0) 298.15  58*GAMMALRK; 6000 N !

Phase Mg2Zn11 % 3 5 6 2 !
Constituent Mg2Zn11 :Al,Zn:Zn:Mg:!
    Parameter G(Mg2Zn11,Zn:Zn:Mg;0) 298.15  13*V_Z_Z+11*GHSERZN+2*GHSERMG; 6000 N !
    Parameter G(Mg2Zn11,Al:Zn:Mg;0) 298.15  +5*GHSERAL+2*GHSERMG+6*GHSERZN; 6000 N !

Phase Mg2Zn3 % 2 2 3 !
Constituent Mg2Zn3 :Mg:Al,Zn:!
    Parameter G(Mg2Zn3,Mg:Al;0) 298.15  5*MG2ZN3_AL+2*GHSERMG+3*GHSERAL; 6000 N !
    Parameter G(Mg2Zn3,Mg:Zn;0) 298.15  -54406.2+13.60156*T+2*GHSERMG+3*GHSERZN; 6000 N !

Phase MgZn % 2 12 13 !
Constituent MgZn :Mg:Al,Zn:!
    Parameter G(MgZn,Mg:Al;0) 298.15  25*MGZN_AL+12*GHSERMG+13*GHSERAL; 6000 N !
    Parameter G(MgZn,Mg:Zn;0) 298.15  -236980.84+59.24524*T+12*GHSERMG+13*GHSERZN; 6000 N !

Phase Mg7Zn3 % 2 51 20 !
Constituent Mg7Zn3 :Mg:Zn:!
    Parameter G(Mg7Zn3,Mg:Zn;0) 298.15  -335041.54+36*T+51*GHSERMG+20*GHSERZN; 6000 N !

File: 中南大学Pandat软件专场培训/PanPhaseDiagram/AlMg_MV.tdb
$  case_sensitive 
$  database_version AlMg_MV

Element         /-          ELECTRON_GAS         0         0         0 !
Element         Al                   Fcc    26.982      4540      28.3 !
Element         Mg                   Hcp    24.305      4998    32.671 !
Element         Va                VACUUM         0         0         0 !

Function GHSERAL 298.14  -7976.15+137.093038*T-24.3671976*T*ln(T)-0.001884662*T**2-8.77664e-007*T**3+74092*T**(-1); 700 Y
    -11276.24+223.048446*T-38.5844296*T*ln(T)+0.018531982*T**2-5.764227e-006*T**3+74092*T**(-1); 933.47 Y
    -11278.378+188.684153*T-31.748192*T*ln(T)-1.230524e+028*T**(-9); 2900 N !
Function GLIQAL 298.14  11005.029-11.841867*T+7.934e-020*T**7+GHSERAL; 933.6 Y
    10482.382-11.253974*T+1.231e+028*T**(-9)+GHSERAL; 6000 N !
Function GBCCAL 298.15  10083-4.813*T+GHSERAL; 6000 N !
Function GHCPAL 298.15   +5481-1.8*T+GHSERAL; 6000 N !
Function GHSERCU 298.15   -7770.458+130.485403*T-24.112392*T*LN(T)-.00265684*T**2+1.29223E-07*T**3+52478*T**(-1); 1358.01 Y
    -13542.33+183.804197*T-31.38*T*LN(T)+3.64643E+29*T**(-9); 3200 N !
Function GHSERMG 298.15   -8367.34+143.677875*T-26.1849782*T*LN(T)+4.858E-04*T**2-1.393669E-06*T**3+78950*T**(-1); 923 Y
    -14130.185+204.718543*T-34.3088*T*LN(T)+1.038192E+28*T**(-9); 3000 N !
Function GLIQMG 298.15   +8202.24-8.83693*T-8.01759E-20*T**7+GHSERMG; 923 Y
    +8690.32-9.39216*T-1.03819E+28*T**(-9)+GHSERMG; 3000 N !

Function E_Al_fcc 298.15   6.91213e-005*T+1.62267e-011*T**3+0.413484*T**(-1); 3000 N !
Function V_Al_fcc 298.15   +9.7743e-006*exp(E_Al_fcc); 3000 N !
Function V_Al_Liquid 298.15   +9.919e-006+1.4e-9*T; 3000 N !
Function V_Mg_fcc 298.15   +13.40454e-006+8.357e-010*T+4.4e-013*T**2+2.14e-006*T**(-1); 3000 N !
Function V_Mg_liquid 298.15   +12.937e-006+2.55e-09*T; 3000 N !
Function V_Al_Hcp 298.15   +9.28122e-006+6.745e-010*T+1.91e-016*T**3+3.76e-006*T**(-1); 3000 N !
Function V_Mg_Hcp 298.15   +13.40454e-006+8.357e-010*T+4.4e-013*T**2+2.14e-006*T**(-1); 3000 N !

Type_Definition a GES AMEND_PHASE_DESCRIPTION Fcc MAGNETIC -3 0.28 !
Type_Definition b GES AMEND_PHASE_DESCRIPTION Hcp MAGNETIC -3 0.28 !

Default_Command DEF_SYS_ELEMENT Va !

Phase Liquid:L % 1 1 !
Constituent Liquid :Al,Mg:!
    Parameter G(Liquid,Al;0) 298.15   +GLIQAL; 3000 N !
    Parameter G(Liquid,Mg;0) 298.15   +GLIQMG; 3000 N !
    Parameter G(Liquid,Al,Mg;0) 298.15   -12000+8.566*T; 6000 N !
    Parameter G(Liquid,Al,Mg;1) 298.15   1894-3*T; 6000 N !
    Parameter G(Liquid,Al,Mg;2) 298.15   2000; 6000 N !
    Parameter VM(Liquid,Al;0) 298.15   +V_Al_Liquid; 3000 N !
    Parameter VM(Liquid,Mg;0) 298.15   +V_Mg_liquid; 3000 N !

Phase Fcc %a 2 1 1 !
Constituent Fcc :Al,Mg:Va:!
    Parameter G(Fcc,Al:Va;0) 298.15   +GHSERAL; 3000 N !
    Parameter G(Fcc,Mg:Va;0) 298.15   +2600-0.9*T+GHSERMG; 3000 N !
    Parameter G(Fcc,Al,Mg:Va;0) 298.15   +4971-3.5*T; 6000 N !
    Parameter G(Fcc,Al,Mg:Va;1) 298.15   +900+0.423*T; 6000 N !
    Parameter G(Fcc,Al,Mg:Va;2) 298.15   +950; 6000 N !
    Parameter VM(Fcc,Al:Va;0) 298.15   +V_Al_fcc; 3000 N !
    Parameter VM(Fcc,Mg:Va;0) 298.15   +V_Mg_fcc; 3000 N !

Phase Hcp %b 2 1 0.5 !
Constituent Hcp :Al,Mg:Va:!
    Parameter G(Hcp,Al:Va;0) 298.15   +5481-1.8*T+GHSERAL; 2900 N !
    Parameter G(Hcp,Mg:Va;0) 298.15   +GHSERMG; 3000 N !
    Parameter G(Hcp,Al,Mg:Va;0) 298.15   +1950-2*T; 6000 N !
    Parameter G(Hcp,Al,Mg:Va;1) 298.15   +1480-2.08*T; 6000 N !
    Parameter G(Hcp,Al,Mg:Va;2) 298.15   +3500; 6000 N !
    Parameter VM(Hcp,Al:Va;0) 298.15   +V_Al_Hcp; 3000 N !
    Parameter VM(Hcp,Mg:Va;0) 298.15   +V_Mg_Hcp; 3000 N !

Phase AlMg_Beta % 2 89 140 !
Constituent AlMg_Beta :Mg:Al:!
    Parameter G(AlMg_Beta,Mg:Al;0) 270  -246175-675.55*T+89*GHSERMG+140*GHSERAL; 6000 N !
    Parameter VM(AlMg_Beta,Mg:Al;0) 298.15   +229*11.58e-6*exp(1e-6*T); 3000 N !

Phase AlMg_Eps % 2 23 30 !
Constituent AlMg_Eps :Mg:Al:!
    Parameter G(AlMg_Eps,Mg:Al;0) 270  -52565.4-173.1775*T+23*GHSERMG+30*GHSERAL; 6000 N !
    Parameter VM(AlMg_Eps,Mg:Al;0) 298.15   +53*11.8e-6*exp(1e-6*T); 3000 N !

Phase AlMg_Gamma % 3 10 24 24 !
Constituent AlMg_Gamma :Mg:Al,Mg:Al,Mg:!
    Parameter G(AlMg_Gamma,Mg:Al:Al;0) 270  195750-203*T+10*GHSERMG+48*GHSERAL; 6000 N !
    Parameter G(AlMg_Gamma,Mg:Mg:Al;0) 270  -105560-101.5*T+34*GHSERMG+24*GHSERAL; 6000 N !
    Parameter G(AlMg_Gamma,Mg:Al:Mg;0) 270  568249.2-276.138*T+34*GHSERMG+24*GHSERAL; 6000 N !
    Parameter G(AlMg_Gamma,Mg:Mg:Mg;0) 270  266939.2-174.638*T+58*GHSERMG; 6000 N !
    Parameter G(AlMg_Gamma,Mg:Al:Al,Mg;0) 270  226200-29*T; 6000 N !
    Parameter G(AlMg_Gamma,Mg:Mg:Al,Mg;0) 270  226200-29*T; 6000 N !
    Parameter VM(AlMg_Gamma,Mg:Al:Al;0) 298.15   +58*12.17e-6*exp(1e-6*T); 3000 N !
    Parameter VM(AlMg_Gamma,Mg:Al:Mg;0) 298.15   +58*12.08e-6*exp(1e-6*T); 3000 N !
    Parameter VM(AlMg_Gamma,Mg:Mg:Al;0) 298.15   +58*12.08e-6*exp(1e-6*T); 3000 N !
    Parameter VM(AlMg_Gamma,Mg:Mg:Mg;0) 298.15   +58*12.18e-6*exp(1e-6*T); 3000 N !

File: 中南大学Pandat软件专场培训/PanPhaseDiagram/NiAlCr.tdb
$  case_sensitive 
$  database_version Ni-Al-Cr

Element         /-          ELECTRON_GAS         0         0         0 !
Element         Al                FCC_A1    26.982      4540      28.3 !
Element         Cr                BCC_A2    51.996      4050    23.543 !
Element         Ni                FCC_A1    58.693      4787    29.796 !
Element         Va                VACUUM         0         0         0 !

Function GHSERAL 298.15   -7976.15+137.093038*T-24.3671976*T*LN(T)-.001884662*T**2-8.77664E-07*T**3+74092*T**(-1); 700 Y
    +0.000230765-11276.24+223.048446*T-38.5844296*T*LN(T)+.018531982*T**2-5.764227E-06*T**3+74092*T**(-1); 933.6 Y
    +0.00845315-11278.378+188.684153*T-31.748192*T*LN(T)-1.231E+28*T**(-9); 6000 N !
Function GBCCAL 298.15   +10083-4.813*T+GHSERAL; 6000 N !
Function GLIQAL 298.15   +11005.029-11.841867*T+7.934E-20*T**7+GHSERAL; 933.59 Y
    +0.0917168+10482.282-11.253974*T+1.231e+28*T**(-9)+GHSERAL; 6000 N !
Function GHSERCR 298.15   -8856.94+157.48*T-26.908*T*LN(T)+.00189435*T**2-1.47721E-06*T**3+139250*T**(-1); 2180 Y
    +0.00342466-34869.344+344.18006*T-50.0*T*LN(T)-2.88526E+32*T**(-9); 6000 N !
Function GFCCCR 298.15   +7284+.163*T+GHSERCR; 6000 N !
Function GLIQCR 298.15   +24339.955-11.420225*T+2.37615E-21*T**7+GHSERCR; 2180 Y
    -0.137223+18409.36-8.563683*T+2.88526E+32*T**(-9)+GHSERCR; 6000 N !
Function GHSERNI 298.15   -5179.159+117.854*T-22.096*T*LN(T)-.0048407*T**2; 1728 Y
    -0.000384667-27840.655+279.135*T-43.1*T*LN(T)+1.12754E+31*T**(-9); 6000 N !
Function GBCCNI 298.15   +8715.084-3.556*T+GHSERNI; 6000 N !
Function GLIQNI 298.15   +16414.686-9.397*T-3.82318E-21*T**7+GHSERNI; 1728 Y
    -0.0796717+18290.88-10.537*T-1.12754E+31*T**(-9)+GHSERNI; 6000 N !
Function U1ALCR 298.15   +7910; 6000 N !
Function U1ALNI 298.15   -14556.4+2.945*T; 6000 N !
Function U1CRNI 298.15   -3831; 6000 N !

Type_Definition & GES AMEND_PHASE_DESCRIPTION Bcc MAGNETIC -1 0.4 !
Type_Definition ( GES AMEND_PHASE_DESCRIPTION Fcc MAGNETIC -3 0.28 !
Type_Definition M GES AMEND_PHASE_DESCRIPTION B2 MAGNETIC -1 0.4 !

Define_System_Default SPECIE 2 !

Default_Command DEF_SYS_ELEMENT Va !

Phase Liquid:L % 1 1 !
Constituent Liquid :Al,Cr,Ni:!
    Parameter G(Liquid,Al;0) 298.15   +GLIQAL; 6000 N !
    Parameter G(Liquid,Cr;0) 298.15   +GLIQCR; 6000 N !
    Parameter G(Liquid,Ni;0) 298.15   +GLIQNI; 6000 N !
    Parameter G(Liquid,Al,Cr;0) 298.15   -29000; 6000 N !
    Parameter G(Liquid,Al,Cr;1) 298.15   -11000; 6000 N !
    Parameter G(Liquid,Al,Ni;0) 298.15   -197088+30.353*T; 6000 N !
    Parameter G(Liquid,Al,Ni;1) 298.15   +5450; 6000 N !
    Parameter G(Liquid,Al,Ni;2) 298.15   +54624-11.383*T; 6000 N !
    Parameter G(Liquid,Cr,Ni;0) 298.15   +318-7.3318*T; 6000 N !
    Parameter G(Liquid,Cr,Ni;1) 298.15   +16941-6.3696*T; 6000 N !
    Parameter G(Liquid,Al,Cr,Ni;0) 298.15   +8257; 6000 N !

Phase Al11Cr2 % 3 10 1 2 !
Constituent Al11Cr2 :Al:Al:Cr:!
    Parameter G(Al11Cr2,Al:Al:Cr;0) 298.15   -175500+25.805*T+11*GHSERAL+2*GHSERCR; 6000 N !

Phase Al13Cr2 % 2 13 2 !
Constituent Al13Cr2 :Al:Cr:!
    Parameter G(Al13Cr2,Al:Cr;0) 298.15   -174405+22.2*T+13*GHSERAL+2*GHSERCR; 6000 N !

Phase Al3Ni % 2 0.75 0.25 !
Constituent Al3Ni :Al:Ni:!
    Parameter G(Al3Ni,Al:Ni;0) 298.15   -40463+5.312*T+.75*GHSERAL+.25*GHSERNI; 6000 N !

Phase Al3Ni2 % 3 3 2 1 !
Constituent Al3Ni2 :Al:Al,Ni:Ni,Va:!
    Parameter G(Al3Ni2,Al:Al:Ni;0) 298.15   -41219+2.792*T+5*GBCCAL+GBCCNI; 6000 N !
    Parameter G(Al3Ni2,Al:Ni:Ni;0) 298.15   -428055+71.808*T+3*GBCCAL+3*GBCCNI; 6000 N !
    Parameter G(Al3Ni2,Al:Al:Va;0) 298.15   +30000-3*T+5*GBCCAL; 6000 N !
    Parameter G(Al3Ni2,Al:Ni:Va;0) 298.15   -356836+66.079*T+3*GBCCAL+2*GBCCNI; 6000 N !
    Parameter G(Al3Ni2,Al:Al,Ni:Ni;0) 298.15   -38157; 6000 N !
    Parameter G(Al3Ni2,Al:Al:Ni,Va;0) 298.15   -23319; 6000 N !
    Parameter G(Al3Ni2,Al:Ni:Ni,Va;0) 298.15   -23319; 6000 N !
    Parameter G(Al3Ni2,Al:Al,Ni:Va;0) 298.15   -38157; 6000 N !

Phase Al3Ni5 % 2 0.375 0.625 !
Constituent Al3Ni5 :Al:Ni:!
    Parameter G(Al3Ni5,Al:Ni;0) 298.15   -54795+5.292*T+.375*GHSERAL+.625*GHSERNI; 6000 N !

Phase Al4Cr % 2 4 1 !
Constituent Al4Cr :Al:Cr:!
    Parameter G(Al4Cr,Al:Cr;0) 298.15   -89025+19.05*T+4*GHSERAL+GHSERCR; 6000 N !

Phase Al8Cr5_H % 2 8 5 !
Constituent Al8Cr5_H :Al:Cr:!
    Parameter G(Al8Cr5_H,Al:Cr;0) 298.15   -147732-58.5*T+8*GHSERAL+5*GHSERCR; 6000 N !

Phase Al8Cr5_L % 2 8 5 !
Constituent Al8Cr5_L :Al:Cr:!
    Parameter G(Al8Cr5_L,Al:Cr;0) 298.15   -229515+8*GHSERAL+5*GHSERCR; 6000 N !

Phase Al9Cr4_H % 2 9 4 !
Constituent Al9Cr4_H :Al:Cr:!
    Parameter G(Al9Cr4_H,Al:Cr;0) 298.15   -134433-56.16*T+9*GHSERAL+4*GHSERCR; 6000 N !

Phase Al9Cr4_L % 2 9 4 !
Constituent Al9Cr4_L :Al:Cr:!
    Parameter G(Al9Cr4_L,Al:Cr;0) 298.15   -230750+16.094*T+9*GHSERAL+4*GHSERCR; 6000 N !

Phase AlCr2 % 2 1 2 !
Constituent AlCr2 :Al:Cr:!
    Parameter G(AlCr2,Al:Cr;0) 298.15   -32700-8.79*T+GHSERAL+2*GHSERCR; 6000 N !

Phase B2 %M 2 1 1 !
Constituent B2 :Al,Cr,Ni:Al,Cr,Ni,Va:!
    Parameter G(B2,Al:Al;0) 298.15   +2*GBCCAL; 6000 N !
    Parameter G(B2,Al:Cr;0) 298.15   +GHSERCR+GBCCAL; 6000 N !
    Parameter G(B2,Al:Ni;0) 298.15   -152685+23.936*T+GBCCAL+GBCCNI; 6000 N !
    Parameter G(B2,Al:Va;0) 298.15   +10000-T+GBCCAL; 6000 N !
    Parameter G(B2,Cr:Cr;0) 298.15   +100+2*GHSERCR; 6000 N !
    Parameter G(B2,Cr:Ni;0) 298.15   +7000+GHSERCR+GBCCNI; 6000 N !
    Parameter G(B2,Cr:Va;0) 298.15   +20000+GHSERCR; 6000 N !
    Parameter G(B2,Ni:Cr;0) 298.15   +7000+GBCCNI+GHSERCR; 6000 N !
    Parameter G(B2,Ni:Ni;0) 298.15   +2*GBCCNI; 6000 N !
    Parameter G(B2,Ni:Va;0) 298.15   +162685-24.936*T+GBCCNI; 6000 N !
    Parameter G(B2,Al:Cr,Ni;0) 298.15   -10000; 6000 N !
    Parameter G(B2,Al,Cr:Ni;0) 298.15   +28660-39.38*T; 6000 N !
    Parameter G(B2,Al:Cr,Va;0) 298.15   -10000; 6000 N !
    Parameter G(B2,Al,Ni:Cr;0) 298.15   -47306+4.909*T; 6000 N !
    Parameter G(B2,Al,Ni:Ni;0) 298.15   -47306+4.909*T; 6000 N !
    Parameter G(B2,Al:Al,Va;0) 298.15   +100000; 6000 N !
    Parameter G(B2,Al:Ni,Va;0) 298.15   -62755+29.622*T; 6000 N !
    Parameter G(B2,Al,Ni:Va;0) 298.15   -47306+4.909*T; 6000 N !
    Parameter G(B2,Cr:Cr,Ni;0) 298.15   +10000; 6000 N !
    Parameter G(B2,Cr:Cr,Ni;1) 298.15   +10000; 6000 N !
    Parameter G(B2,Cr:Cr,Va;0) 298.15   +200000; 6000 N !
    Parameter G(B2,Cr,Ni:Cr;0) 298.15   +10000; 6000 N !
    Parameter G(B2,Cr,Ni:Cr;1) 298.15   +10000; 6000 N !
    Parameter G(B2,Cr,Ni:Ni;0) 298.15   +10000; 6000 N !
    Parameter G(B2,Cr,Ni:Ni;1) 298.15   +10000; 6000 N !
    Parameter G(B2,Cr:Ni,Va;0) 298.15   -62755+29.622*T; 6000 N !
    Parameter G(B2,Cr,Ni:Va;0) 298.15   +10000; 6000 N !
    Parameter G(B2,Cr,Ni:Va;1) 298.15   +10000; 6000 N !
    Parameter G(B2,Ni:Cr,Ni;0) 298.15   +10000; 6000 N !
    Parameter G(B2,Ni:Cr,Ni;1) 298.15   +10000; 6000 N !
    Parameter G(B2,Ni:Cr,Va;0) 298.15   +200000; 6000 N !
    Parameter G(B2,Ni:Ni,Va;0) 298.15   -62755+29.622*T; 6000 N !

Phase Bcc %& 2 1 3 !
Constituent Bcc :Al,Cr,Ni:Va:!
    Parameter G(Bcc,Al:Va;0) 298.15   +GBCCAL; 6000 N !
    Parameter G(Bcc,Cr:Va;0) 298.15   +GHSERCR; 6000 N !
    Parameter G(Bcc,Ni:Va;0) 298.15   +GBCCNI; 6000 N !
    Parameter G(Bcc,Al,Cr:Va;0) 298.15   -54900+10*T; 6000 N !
    Parameter G(Bcc,Al,Ni:Va;0) 298.15   -50000+11*T; 6000 N !
    Parameter G(Bcc,Cr,Ni:Va;0) 298.15   +17170-11.8199*T; 6000 N !
    Parameter G(Bcc,Cr,Ni:Va;1) 298.15   +34418-11.8577*T; 6000 N !
    Parameter G(Bcc,Al,Cr,Ni:Va;0) 298.15   -100000; 6000 N !
    Parameter BMAGN(Bcc,Cr:Va;0) 298.15   -.01; 6000 N !
    Parameter BMAGN(Bcc,Ni:Va;0) 298.15   +.85; 6000 N !
    Parameter BMAGN(Bcc,Cr,Ni:Va;0) 298.15   +4; 6000 N !
    Parameter TC(Bcc,Cr:Va;0) 298.15   -311.5; 6000 N !
    Parameter TC(Bcc,Ni:Va;0) 298.15   +575; 6000 N !
    Parameter TC(Bcc,Cr,Ni:Va;0) 298.15   +2373; 6000 N !
    Parameter TC(Bcc,Cr,Ni:Va;1) 298.15   +617; 6000 N !

Phase Fcc %( 2 1 1 !
Constituent Fcc :Al,Cr,Ni:Va:!
    Parameter G(Fcc,Al:Va;0) 298.15   +GHSERAL; 6000 N !
    Parameter G(Fcc,Cr:Va;0) 298.15   +GFCCCR; 6000 N !
    Parameter G(Fcc,Ni:Va;0) 298.15   +GHSERNI; 6000 N !
    Parameter G(Fcc,Al,Cr:Va;0) 298.15   -45900+6*T; 6000 N !
    Parameter G(Fcc,Al,Ni:Va;0) 298.15   -168343+16*T; 6000 N !
    Parameter G(Fcc,Al,Ni:Va;1) 298.15   +34311; 6000 N !
    Parameter G(Fcc,Al,Ni:Va;2) 298.15   +4162+27.29*T; 6000 N !
    Parameter G(Fcc,Cr,Ni:Va;0) 298.15   +8030-12.8801*T; 6000 N !
    Parameter G(Fcc,Cr,Ni:Va;1) 298.15   +33080-16.0362*T; 6000 N !
    Parameter G(Fcc,Al,Cr,Ni:Va;0) 298.15   -853+16.245*T; 6000 N !
    Parameter BMAGN(Fcc,Cr:Va;0) 298.15   -2.46; 6000 N !
    Parameter BMAGN(Fcc,Ni:Va;0) 298.15   +.52; 6000 N !
    Parameter BMAGN(Fcc,Cr,Ni:Va;0) 298.15   -1.91; 6000 N !
    Parameter TC(Fcc,Cr:Va;0) 298.15   -1109; 6000 N !
    Parameter TC(Fcc,Ni:Va;0) 298.15   +633; 6000 N !
    Parameter TC(Fcc,Al,Ni:Va;0) 298.15   -1112; 6000 N !
    Parameter TC(Fcc,Al,Ni:Va;1) 298.15   +1745; 6000 N !
    Parameter TC(Fcc,Cr,Ni:Va;0) 298.15   -3605; 6000 N !

Phase L12_FCC % 3 0.75 0.25 1 !
Constituent L12_FCC :Al,Cr,Ni:Al,Cr,Ni:Va:!
    Parameter G(L12_FCC,Al:Al:Va;0) 298.15   +GHSERAL+10; 6000 N !
    Parameter G(L12_FCC,Al:Cr:Va;0) 298.15   +0.75*GHSERAL+0.25*GFCCCR+0.75*U1ALCR-8597+1.125*T; 6000 N !
    Parameter G(L12_FCC,Al:Ni:Va;0) 298.15   +0.75*GHSERAL+0.25*GHSERNI+3*U1ALNI+1067+3.74*T; 6000 N !
    Parameter G(L12_FCC,Cr:Al:Va;0) 298.15   +0.75*GFCCCR+0.25*GHSERAL+0.75*U1ALCR-8597+1.125*T; 6000 N !
    Parameter G(L12_FCC,Cr:Cr:Va;0) 298.15   +GFCCCR; 6000 N !
    Parameter G(L12_FCC,Cr:Ni:Va;0) 298.15   +0.75*GFCCCR+0.25*GHSERNI+0.75*U1CRNI+4607-3.916525*T; 6000 N !
    Parameter G(L12_FCC,Ni:Al:Va;0) 298.15   +0.75*GHSERNI+0.25*GHSERAL+3*U1ALNI+687-3.74*T; 6000 N !
    Parameter G(L12_FCC,Ni:Cr:Va;0) 298.15   +0.75*GHSERNI+0.25*GFCCCR+0.75*U1CRNI-1595-0.909725*T; 6000 N !
    Parameter G(L12_FCC,Ni:Ni:Va;0) 298.15   +GHSERNI; 6000 N !
    Parameter G(L12_FCC,Al,Cr:Al:Va;0) 298.15   -0.75*U1ALCR-25791+3.375*T; 6000 N !
    Parameter G(L12_FCC,Al,Cr:Cr:Va;0) 298.15   -0.75*U1ALCR-25791+3.375*T; 6000 N !
    Parameter G(L12_FCC,Al:Al,Cr:Va;0) 298.15   -0.75*U1ALCR-2866+0.375*T; 6000 N !
    Parameter G(L12_FCC,Cr:Al,Cr:Va;0) 298.15   -0.75*U1ALCR-2866+0.375*T; 6000 N !
    Parameter G(L12_FCC,Al,Ni:Al:Va;0) 298.15   +6*U1ALNI-11313+16.8303*T; 6000 N !
    Parameter G(L12_FCC,Al,Ni:Ni:Va;0) 298.15   +6*U1ALNI-13019-16.8303*T; 6000 N !
    Parameter G(L12_FCC,Al:Al,Ni:Va;0) 298.15   +12084+5.61*T; 6000 N !
    Parameter G(L12_FCC,Ni:Al,Ni:Va;0) 298.15   +11516-5.61*T; 6000 N !
    Parameter G(L12_FCC,Al,Ni:Al:Va;1) 298.15   +36364+16.8303*T; 6000 N !
    Parameter G(L12_FCC,Al,Ni:Ni:Va;1) 298.15   -34658+16.8303*T; 6000 N !
    Parameter G(L12_FCC,Al:Al,Ni:Va;1) 298.15   +3978+0.6233*T; 6000 N !
    Parameter G(L12_FCC,Ni:Al,Ni:Va;1) 298.15   -3914+0.6233*T; 6000 N !
    Parameter G(L12_FCC,Al,Ni:Al:Va;2) 298.15   +26633; 6000 N !
    Parameter G(L12_FCC,Al,Ni:Ni:Va;2) 298.15   +26633; 6000 N !
    Parameter G(L12_FCC,Al:Al,Ni:Va;2) 298.15   +329; 6000 N !
    Parameter G(L12_FCC,Ni:Al,Ni:Va;2) 298.15   +329; 6000 N !
    Parameter G(L12_FCC,Al,Ni:Al,Ni:Va;0) 298.15   -71023; 6000 N !
    Parameter G(L12_FCC,Cr,Ni:Cr:Va;0) 298.15   -0.75*U1CRNI+18473-14.005*T; 6000 N !
    Parameter G(L12_FCC,Cr,Ni:Ni:Va;0) 298.15   -0.75*U1CRNI-9439-0.474*T; 6000 N !
    Parameter G(L12_FCC,Cr:Cr,Ni:Va;0) 298.15   -0.75*U1CRNI+5154-3.0594*T; 6000 N !
    Parameter G(L12_FCC,Ni:Cr,Ni:Va;0) 298.15   -0.75*U1CRNI-4150+1.4506*T; 6000 N !
    Parameter G(L12_FCC,Cr,Ni:Cr:Va;1) 298.15   +13956-6.7653*T; 6000 N !
    Parameter G(L12_FCC,Cr,Ni:Ni:Va;1) 298.15   +13956-6.7653*T; 6000 N !
    Parameter G(L12_FCC,Cr:Cr,Ni:Va;1) 298.15   +517-0.2506*T; 6000 N !
    Parameter G(L12_FCC,Ni:Cr,Ni:Va;1) 298.15   +517-0.2506*T; 6000 N !
    Parameter G(L12_FCC,Al,Ni:Cr:Va;0) 298.15   +6*U1ALNI+9014-2.255*T; 6000 N !
    Parameter G(L12_FCC,Cr:Al,Ni:Va;0) 298.15   +5050-0.7517*T; 6000 N !
    Parameter G(L12_FCC,Al,Ni:Cr:Va;1) 298.15   +853+16.83*T; 6000 N !
    Parameter G(L12_FCC,Cr:Al,Ni:Va;1) 298.15   +32+0.6233*T; 6000 N !
    Parameter G(L12_FCC,Al,Ni:Cr:Va;2) 298.15   +26633; 6000 N !
    Parameter G(L12_FCC,Cr:Al,Ni:Va;2) 298.15   +329; 6000 N !
    Parameter G(L12_FCC,Al,Cr:Ni:Va;0) 298.15   -0.75*U1ALCR-23074+0.02*T; 6000 N !
    Parameter G(L12_FCC,Ni:Al,Cr:Va;0) 298.15   -0.75*U1ALCR+1984-0.7433*T+600+1.0*T; 6000 N !
    Parameter G(L12_FCC,Cr,Ni:Al:Va;0) 298.15   -0.75*U1CRNI+12452-1.629375*T; 6000 N !
    Parameter G(L12_FCC,Al:Cr,Ni:Va;0) 298.15   -0.75*U1CRNI+7093+1.065625*T; 6000 N !
    Parameter G(L12_FCC,Cr,Ni:Al:Va;1) 298.15   +13956-6.7653*T; 6000 N !
    Parameter G(L12_FCC,Al:Cr,Ni:Va;1) 298.15   +517-0.2506*T; 6000 N !
    Parameter G(L12_FCC,Al,Cr,Ni:Al:Va;0) 298.15   +40706; 6000 N !
    Parameter G(L12_FCC,Al,Cr,Ni:Cr:Va;0) 298.15   +40706; 6000 N !
    Parameter G(L12_FCC,Al,Cr,Ni:Ni:Va;0) 298.15   +40706; 6000 N !
    Parameter G(L12_FCC,Al:Al,Cr,Ni:Va;0) 298.15   +1508; 6000 N !
    Parameter G(L12_FCC,Cr:Al,Cr,Ni:Va;0) 298.15   +1508; 6000 N !
    Parameter G(L12_FCC,Ni:Al,Cr,Ni:Va;0) 298.15   +1508; 6000 N !
    Parameter G(L12_FCC,Al,Cr:Al,Ni:Va;0) 298.15   -8878; 6000 N !
    Parameter G(L12_FCC,Cr,Ni:Al,Ni:Va;0) 298.15   -8878; 6000 N !
    Parameter G(L12_FCC,Al,Ni:Al,Cr:Va;0) 298.15   -8878; 6000 N !
    Parameter G(L12_FCC,Al,Ni:Cr,Ni:Va;0) 298.15   -8878; 6000 N !

Phase Ni2Cr % 2 2 1 !
Constituent Ni2Cr :Ni:Cr:!
    Parameter G(Ni2Cr,Ni:Cr;0) 298.15   -16931+6*T+2*GHSERNI+GHSERCR; 6000 N !

File: 中南大学Pandat软件专场培训/PanPhaseDiagram/Ti-H.tdb
$  case_sensitive 
$  database_version Ti-H_TH 
$  assessment (H,Ti) 10 !


Element          H      1/2_MOLE_H2(GAS)     1.008      4234    65.285 !
Element         Ti                   Hcp     47.88      4810    30.648 !
Element         /-          ELECTRON_GAS         0         0         0 !
Element         Va                VACUUM         0         0         0 !

Species              H2                   (H)2 !
Species             Ti2                   (Ti)2 !
Species            TiH2                   (Ti)1(H)2 !

Function G_Ti_GAS 298.15     464919.34984+43.49894*T-35.43727*T*ln(T)+0.02879*T**2-1.29186E-5*T**3+15620.48756*T**(-1); 298.15 Y
    467338.76187-21.93902*T-24.03752*T*ln(T)+0.00312*T**2-5.58917E-7*T**3-80135.98326*T**(-1); 1800 Y
    491765.2036-179.28512*T-2.88857*T*ln(T)-0.00533*T**2+1.03515E-7*T**3-5.52347E6*T**(-1); 4500 Y
    385458.3624+71.89209*T-31.94311*T*ln(T)-0.00208*T**2+4.5097E-8*T**3+6.3471E7*T**(-1); 10000 N !
Function G_Ti2_GAS 298.15    808934.93335-118.85593*T-16.014*T*ln(T)-0.04846*T**2+1.43265E-5*T**3-34468.94465*T**(-1); 600 Y
    794507.0316+138.92396*T-57.44464*T*ln(T)+0.00813*T**2-9.27104E-7*T**3+984964.89124*T**(-1); 1500 Y
    794975.99142+79.57488*T-48.08735*T*ln(T)-2.08006e-4*T**2+1.52778e-7*T**3+2.52724E6*T**(-1); 3050 Y
    779075.88673+193.04758*T-63.09608*T*ln(T)+0.00453*T**2-9.56488E-8*T**3+2.67402E6*T**(-1); 10000 N !
Function G_H_GAS 298.15   +211801.621+24.4989816*T-20.78611*T*LN(T); 6000 N !
Function G_H2_GAS 298.15   -9522.97293+78.5273873*T-31.35707*T*LN(T)+0.0027589925*T**2+56582.3*T**(-1)-7.46390667e-007*T**3; 1000 Y
    +180.10884-15.6128262*T-17.84857*T*LN(T)-0.00584168*T**2+3.14618667e-007*T**3-1280036*T**(-1); 2100 Y
    -18840.1661+92.3120249*T-32.05082*T*LN(T)-0.0010728235*T**2+1.14281783e-008*T**3+3561002.5*T**(-1); 3000 N !
Function GLIQH 298.15    +8035+25*T+2*T*LN(T)+0.5*G_H2_GAS; 6000 N !
Function GHSERTI 298.15     -8059.921+133.687208*T-23.9933*T*LN(T)-.004777975*T**2+1.06716E-07*T**3+72636*T**(-1); 900 Y
    0.000348124-7811.815+133.060068*T-23.9887*T*LN(T)-.0042033*T**2-9.0876E-08*T**3+42680*T**(-1); 1155 Y
    0.000677705+908.837+67.048538*T-14.9466*T*LN(T)-.0081465*T**2+2.02715E-07*T**3-1477660*T**(-1); 1941 Y
    -0.00285235-124526.786+638.878871*T-87.2182461*T*LN(T)+.008204849*T**2-3.04747E-07*T**3+36699805*T**(-1); 4000 N !
Function GBCCTI 298.12     -1272.064+134.78618*T-25.5768*T*LN(T)-6.63845E-04*T**2-2.78803E-07*T**3+7208*T**(-1); 1155 Y
    0.00155652+6667.385+105.438379*T-22.3771*T*LN(T)+.00121707*T**2-8.4534E-07*T**3-2002750*T**(-1); 1940.99 Y
    0.00341903+26483.26-182.354471*T+19.0900905*T*LN(T)-.02200832*T**2+1.228863E-06*T**3+1400501*T**(-1); 4000 N !
Function GLIQTI 298.15     +12194.415-6.980938*T+GHSERTI; 1300 Y
    0.0747915+368610.36-2620.99904*T+357.005867*T*LN(T)-.155262855*T**2+1.2254402E-05*T**3-65556856*T**(-1)+GHSERTI; 1941 Y
    -0.0282309+104639.72-340.070171*T+40.9282461*T*LN(T)-.008204849*T**2+3.04747E-07*T**3-36699805*T**(-1)+GHSERTI; 6000 N !
Function GFCCTI 298.15     +GHSERTI+6000-0.1*T; 5000 N !
Function RTLNP 298.15    +R*T*ln(1e-005*P); 6000 N !


Type_Definition ( GES AMEND_PHASE_DESCRIPTION Bcc MAGNETIC -1 0.4 !
Type_Definition ) GES AMEND_PHASE_DESCRIPTION Hcp MAGNETIC -3 0.28 !
Type_Definition * GES AMEND_PHASE_DESCRIPTION Fcc MAGNETIC -3 0.28 !


Define_System_Default SPECIE 2 !

Default_Command DEF_SYS_ELEMENT Va !

Phase Gas:G % 1 1 !
Constituent Gas :H,H2,Ti,Ti2:!
    Parameter G(Gas,H;0) 298.15 	+G_H_GAS+RTLNP; 6000 N !
    Parameter G(Gas,H2;0) 298.15 	+G_H2_GAS+RTLNP; 6000 N !
    Parameter G(Gas,Ti;0) 298.15   +G_Ti_GAS+RTLNP; 6000 N !
    Parameter G(Gas,Ti2;0) 298.15   +G_Ti2_GAS+RTLNP; 6000 N !

Phase Liquid % 1 1 !
Constituent Liquid :H,Ti,TiH2:!
    Parameter G(Liquid,H;0) 298.15     +GLIQH; 2900 N !
    Parameter G(Liquid,Ti;0) 298.15     +GLIQTI; 4000 N !
    Parameter G(Liquid,TiH2;0) 298.15   G_H2_GAS+GHSERTI+26000+20*T; 6000 N !
    Parameter G(Liquid,Ti,TiH2;0) 298.15   -58700; 6000 N !
    Parameter G(Liquid,Ti,TiH2;1) 298.15   +16000; 6000 N !
    Parameter G(Liquid,TiH2,H;0) 298.15   -104000; 6000 N !

Phase Bcc %( 2 1 3 !
Constituent Bcc :Ti:H,Va:!
    Parameter G(Bcc,Ti:Va;0) 298.15     GBCCTI; 4000 N !
    Parameter G(Bcc,Ti:H;0) 298.15  -7520+20*T-126553-222.756*T+56.7927*T*ln(T)+GHSERTI+1.5*G_H2_GAS; 6000 N !
    Parameter G(Bcc,Ti:H,Va;0) 298.15  -6000-46276.3-9.18758*T; 6000 N !
    Parameter G(Bcc,Ti:H,Va;1) 298.15  -52192.9+46.1707*T; 6000 N !

Phase Fcc %* 2 1 1 !
Constituent Fcc :Ti:H,Va:!
    Parameter G(Fcc,Ti:Va;0) 298.15     	+6000-.1*T+GHSERTI; 4000 N !
    Parameter G(Fcc,Ti:H;0) 298.15    15000+40*T+GFCCTI+0.5*G_H2_GAS; 6000 N !

Phase Hcp %) 2 1 0.5 !
Constituent Hcp :Ti:H,Va:!
    Parameter G(Hcp,Ti:Va;0) 298.15    +GHSERTI; 3600 N !
    Parameter G(Hcp,Ti:H;0) 298.15    +5588-7*T+64310-766.9133*T+103.9079*T*ln(T)+584*7-7*T+GHSERTI+0.25*G_H2_GAS; 6000 N !
    Parameter G(Hcp,Ti:H,Va;0) 298.15    -21155; 6000 N !

Phase TH2 % 2 1 2 !
Constituent TH2 :Ti:H,Va:!
    Parameter G(TH2,Ti:Va;0) 298.15   GFCCTI; 6000 N !
    Parameter G(TH2,Ti:H;0) 298.15   GFCCTI+G_H2_GAS-141748+130.601*T-8265+15*T; 6000 N !
    Parameter G(TH2,Ti:H,Va;0) 298.15   8229.73; 6000 N !
    Parameter G(TH2,Ti:H,Va;1) 298.15   -17080.7; 6000 N !
