Repository: JunHuaBai96/Course-Pandat

# Course-Pandat

## 中南大学Pandat软件专场培训
中南大学近期成功举办了Pandat软件专场培训，该培训于2024年12月17日至19日圆满结束。在12月17日上午的培训中，学员们深入学习了Pandat软件的基础操作、相图基本理论，并掌握了点、线、面的基本计算方法。同时，他们还深入了解了凝固计算和液相面投影计算的应用。此外，培训还介绍了相图模块的高级功能，包括等值线计算和高通量计算，为学员们提供了更深入的技术支持。

次日，培训转向了组织演化和析出计算的主题。学员们通过等温时效析出、二步时效析出、两相和多相析出以及TTT曲线模拟等案例，深入了解了组织演化的基本理论，并掌握了析出计算的方法。这些案例不仅增强了学员们的理论知识，也提高了他们的实际操作能力。

在12月19日上午的培训中，重点介绍了扩散模拟和凝固模拟的内容。学员们学习了扩散基本理论，并通过扩散偶模拟、渗碳模拟、颗粒固溶模拟等案例，深入了解了扩散模拟的应用。此外，培训还介绍了合金凝固基本理论，并通过镁合金凝固和铝合金凝固热裂倾向模拟等案例，展示了Pandat软件在凝固模拟中的强大功能。

此次培训为学员们提供了全面了解Pandat软件及其应用的宝贵机会，不仅增强了他们的理论知识，也提高了他们的实际操作能力。通过此次培训，学员们对Pandat软件在材料科学研究中的应用有了更深入的认识和理解。
生长抑制因子Q

视频链接：https://space.bilibili.com/95058980/favlist?fid=4352881&ftype=collect&ctype=21

## Optimization
Pandat优化培训包括Calphad原理，热力学模型及模型参数是介绍，模型参数优化方法，热力学数据库开发原理等。通过优化培训，可以学会如何使用自己的实验数据、或感兴趣的体系的公开数据，优化建立自己的数据库和优化过的相图。全部培训分为8次课，1.热力学数据库和相图介绍；2.不同类型的二元相图；3.优化文件的讲解和练习；4.利用相平衡数据优化Cu-Mg二元体系；5.利用相平衡和热化学数据教学优化；6.三元体系的优化；7.其他类型数据库的优化；8.经验分析与答疑。

视频链接：https://www.bilibili.com/video/BV14Q4y1f7fD/?spm_id_from=333.999.top_right_bar_window_history.content.click&vd_source=20d1344d1cc02239bf154a1664ad9fe0

File: 中南大学Pandat软件专场培训/PanSolidification/AlMgSi.tdb
$  case_sensitive 
$  database_version AlMgSi 
$  assessment (Al,Mg) 10 !
$  assessment (Al,Si) 10 !
$  assessment (Mg,Si) 10 !

Element         /-          ELECTRON_GAS         0         0         0 !
Element         Al                   Fcc    26.982      4540      28.3 !
Element         Mg                   Hcp    24.305      4998    32.671 !
Element         Si               Diamond    28.086      3217     18.81 !
Element         Va                VACUUM         0         0         0 !

Function GHSERAL 298.14  -7976.15+137.093038*T-24.3671976*T*ln(T)-0.001884662*T**2-8.77664e-007*T**3+74092*T**(-1); 700 Y
    0.000230765-11276.24+223.048446*T-38.5844296*T*ln(T)+0.018531982*T**2-5.764227e-006*T**3+74092*T**(-1); 933.47 Y
    -0.000380943-11278.378+188.684153*T-31.748192*T*ln(T)-1.230524e+028*T**(-9); 2900 N !
Function GLIQAL 298.14  11005.029-11.841867*T+7.934e-020*T**7+GHSERAL; 933.6 Y
    -0.00828226+10482.382-11.253974*T+1.231e+028*T**(-9)+GHSERAL; 6000 N !
Function GHCPAL 298.15   +5481-1.8*T+GHSERAL; 6000 N !
Function GHSERCU 298.15   -7770.458+130.485403*T-24.112392*T*LN(T)-.00265684*T**2+1.29223E-07*T**3+52478*T**(-1); 1358.01 Y
    0.00148719-13542.33+183.804197*T-31.38*T*LN(T)+3.64643E+29*T**(-9); 3200 N !
Function GHSERMG 298.15   -8367.34+143.677875*T-26.1849782*T*LN(T)+4.858E-04*T**2-1.393669E-06*T**3+78950*T**(-1); 923 Y
    0.00136255-14130.185+204.718543*T-34.3088*T*LN(T)+1.038192E+28*T**(-9); 3000 N !
Function GLIQMG 298.15   +8202.24-8.83693*T-8.01759E-20*T**7+GHSERMG; 923 Y
    -0.0063918+8690.32-9.39216*T-1.03819E+28*T**(-9)+GHSERMG; 3000 N !
Function GHSERSI 298.15   -8162.609+137.236859*T-22.8317533*T*LN(T)-0.001912904*T**2-3.552E-09*T**3+176667*T**(-1); 1687 Y
    -0.00171993-9457.642+167.281367*T-27.196*T*LN(T)-4.20369E+30*T**(-9); 3600 N !
Function GLIQSI 298.15   +50696.4-30.0994*T+2.09307E-21*T**7+GHSERSI; 1687 Y
    0.12383+49828.2-29.5591*T+4.20369E+30*T**(-9)+GHSERSI; 6000 N !

Type_Definition a GES AMEND_PHASE_DESCRIPTION Fcc MAGNETIC -3 0.28 !
Type_Definition b GES AMEND_PHASE_DESCRIPTION Hcp MAGNETIC -3 0.28 !

Default_Command DEF_SYS_ELEMENT Va !

Phase Liquid:L % 1 1 !
Constituent Liquid :Al,Mg,Si:!
    Parameter G(Liquid,Al;0) 298.15   +GLIQAL; 3000 N !
    Parameter G(Liquid,Mg;0) 298.15   +GLIQMG; 3000 N !
    Parameter G(Liquid,Si;0) 298.15   +GLIQSI; 3000 N !
    Parameter G(Liquid,Al,Mg;0) 298.15   -12000+8.566*T; 6000 N !
    Parameter G(Liquid,Al,Mg;1) 298.15   +1894-3*T; 6000 N !
    Parameter G(Liquid,Al,Mg;2) 298.15   +2000; 6000 N !
    Parameter G(Liquid,Al,Si;0) 298.15   -16914.24+3.398586*T; 6000 N !
    Parameter G(Liquid,Al,Si;1) 298.15   +1448.22; 6000 N !
    Parameter G(Liquid,Al,Si;2) 298.15   +0; 6000 N !
    Parameter G(Liquid,Mg,Si;0) 298.15   -73623.6+27.321133*T; 6000 N !
    Parameter G(Liquid,Mg,Si;1) 298.15   -30000+21.438154*T; 6000 N !
    Parameter G(Liquid,Mg,Si;2) 298.15   +44417.4-28.375494*T; 6000 N !
    Parameter G(Liquid,Al,Mg,Si;0) 298.15   +20000-6*T; 6000 N !
    Parameter G(Liquid,Al,Mg,Si;1) 298.15   +8000; 6000 N !
    Parameter G(Liquid,Al,Mg,Si;2) 298.15   -49000+6*T; 6000 N !
    Parameter MQ(Liquid&Al,Al;0) 298.15      	-23000+R*T*LN(1.22E-7); 6000 N !
    Parameter MQ(Liquid&Al,Mg;0) 298.15      	-23000+R*T*LN(1.22E-7); 6000 N !
    Parameter MQ(Liquid&Al,Si;0) 298.15      	-23000+R*T*LN(1.22E-7); 6000 N !
    Parameter MQ(Liquid&Mg,Al;0) 298.15      	-71600+R*T*LN(9.9E-5); 6000 N !
    Parameter MQ(Liquid&Mg,Mg;0) 298.15      	-71600+R*T*LN(9.9E-5); 6000 N !
    Parameter MQ(Liquid&Mg,Si;0) 298.15      	-71600+R*T*LN(9.9E-5); 6000 N !
    Parameter MQ(Liquid&Si,Al;0) 298.15      	-30000+R*T*LN(1.34E-7); 6000 N !
    Parameter MQ(Liquid&Si,Mg;0) 298.15      	-30000+R*T*LN(1.34E-7); 6000 N !
    Parameter MQ(Liquid&Si,Si;0) 298.15      	-30000+R*T*LN(1.34E-7); 6000 N !

Phase Fcc %a 2 1 1 !
Constituent Fcc :Al,Mg,Si:Va:!
    Parameter G(Fcc,Al:Va;0) 298.15   +GHSERAL; 3000 N !
    Parameter G(Fcc,Mg:Va;0) 298.15   +2600-0.9*T+GHSERMG; 3000 N !
    Parameter G(Fcc,Si:Va;0) 298.15   +51000-21.8*T+GHSERSI; 6000 N !
    Parameter G(Fcc,Al,Mg:Va;0) 298.15   +4971-3.5*T; 6000 N !
    Parameter G(Fcc,Al,Mg:Va;1) 298.15   +900+0.423*T; 6000 N !
    Parameter G(Fcc,Al,Mg:Va;2) 298.15   +950; 6000 N !
    Parameter G(Fcc,Al,Si:Va;0) 298.15   -2880.18427-.09*T; 6000 N !
    Parameter MQ(Fcc&Al,Al:Va;0) 298.15      -126719-92.92*T; 6000 N !
    Parameter MQ(Fcc&Al,Mg:Va;0) 298.15      -112499-81.26*T; 6000 N !
    Parameter MQ(Fcc&Al,Si:Va;0) 298.15      -286000+60.4*T; 6000 N !
    Parameter MQ(Fcc&Mg,Al:Va;0) 298.15      -121268.4-89.951*T; 6000 N !
    Parameter MQ(Fcc&Mg,Mg:Va;0) 298.15      -112499-81.26*T; 6000 N !
    Parameter MQ(Fcc&Si,Al:Va;0) 298.15      -136000+R*T*LN(2.02E-4); 6000 N !
    Parameter MQ(Fcc&Si,Si:Va;0) 298.15      -294000-125*T; 6000 N !
    Parameter MQ(Fcc&Mg,Al,Mg:Va;0) 298.15      +84924.19; 6000 N !
    Parameter MQ(Fcc&Si,Al,Si:Va;0) 298.15      -178508.9; 6000 N !
    Parameter MQ(Fcc&Mg,Si:Va;0) 298.15      -286000-79.55*T; 6000 N !
    Parameter MQ(Fcc&Si,Mg:Va;0) 298.15      -286000-79.55*T; 6000 N !

Phase Hcp %b 2 1 0.5 !
Constituent Hcp :Al,Mg,Si:Va:!
    Parameter G(Hcp,Al:Va;0) 298.15   +5481-1.8*T+GHSERAL; 2900 N !
    Parameter G(Hcp,Mg:Va;0) 298.15   +GHSERMG; 3000 N !
    Parameter G(Hcp,Si:Va;0) 298.15   +49200-20.8*T+GHSERSI; 6000 N !
    Parameter G(Hcp,Al,Mg:Va;0) 298.15   +1950-2*T; 6000 N !
    Parameter G(Hcp,Al,Mg:Va;1) 298.15   +1480-2.08*T; 6000 N !
    Parameter G(Hcp,Al,Mg:Va;2) 298.15   +3500; 6000 N !
    Parameter G(Hcp,Al,Si:Va;0) 298.15   +65000; 6000 N !
    Parameter G(Hcp,Mg,Si:Va;0) 298.15   -7148.79+.89361*T; 6000 N !

Phase Diamond % 1 1 !
Constituent Diamond :Al,Si:!
    Parameter G(Diamond,Al;0) 298.15   +30*T+GHSERAL; 6000 N !
    Parameter G(Diamond,Si;0) 298.15   +GHSERSI; 6000 N !
    Parameter G(Diamond,Al,Si;0) 298.15   +90032.54-35*T; 6000 N !

Phase AlMg_Beta % 2 89 140 !
Constituent AlMg_Beta :Mg:Al:!
    Parameter G(AlMg_Beta,Mg:Al;0) 298.15  -246175-675.55*T+89*GHSERMG+140*GHSERAL; 6000 N !

Phase AlMg_Eps % 2 23 30 !
Constituent AlMg_Eps :Mg:Al:!
    Parameter G(AlMg_Eps,Mg:Al;0) 298.15  -52565.4-173.1775*T+23*GHSERMG+30*GHSERAL; 6000 N !

Phase AlMg_Gamma % 3 10 24 24 !
Constituent AlMg_Gamma :Mg:Al,Mg:Al,Mg:!
    Parameter G(AlMg_Gamma,Mg:Al:Al;0) 298.15  195750-203*T+10*GHSERMG+48*GHSERAL; 6000 N !
    Parameter G(AlMg_Gamma,Mg:Mg:Al;0) 298.15  -105560-101.5*T+34*GHSERMG+24*GHSERAL; 6000 N !
    Parameter G(AlMg_Gamma,Mg:Al:Mg;0) 298.15  568249.2-276.138*T+34*GHSERMG+24*GHSERAL; 6000 N !
    Parameter G(AlMg_Gamma,Mg:Mg:Mg;0) 298.15  266939.2-174.638*T+58*GHSERMG; 6000 N !
    Parameter G(AlMg_Gamma,Mg:Al:Al,Mg;0) 298.15  226200-29*T; 6000 N !
    Parameter G(AlMg_Gamma,Mg:Mg:Al,Mg;0) 298.15  226200-29*T; 6000 N !

Phase Mg2Si % 2 2 1 !
Constituent Mg2Si :Mg:Si:!
    Parameter G(Mg2Si,Mg:Si;0) 298.15   -65504.2+15.9*T+2*GHSERMG+GHSERSI; 6000 N !

Phase Mg5Si6 % 2 5 6 !
Constituent Mg5Si6 :Mg:Si:!
    Parameter G(Mg5Si6,Mg:Si;0) 298.15   -125000+25*T+5*GHSERMG+6*GHSERSI; 6000 N !

File: 中南大学Pandat软件专场培训/PanSolidification/AlMg_MB.tdb
$case_sensitive
$database_version AlMg_MB
Element Al                Fcc  26.982    4577.3    28.322 !
Element Mg                Hcp  24.305      4998    32.671 !

Function GHSERAL 298.14 -7976.15+137.093038*T-24.3671976*T*ln(T)-0.001884662*T**2-8.77664e-007*T**3+74092*T**(-1); 700 Y
      -11276.24+223.048446*T-38.5844296*T*ln(T)+0.018531982*T**2-5.764227e-006*T**3+74092*T**(-1); 933.47 Y
      -11278.378+188.684153*T-31.748192*T*ln(T)-1.230524e+028*T**(-9); 2900 N !
Function GLIQAL 298.14 11005.029-11.841867*T+7.934e-020*T**7+GHSERAL; 933.6 Y
      10482.382-11.253974*T+1.231e+028*T**(-9)+GHSERAL; 6000 N !
Function GBCCAL 298.15 10083-4.813*T+GHSERAL; 6000 N !
Function GHSERMG 298.15 -8367.34+143.677875*T-26.1849782*T*ln(T)+0.0004858*T**2-1.393669e-006*T**3+78950*T**(-1); 923 Y
      -14130.185+204.718543*T-34.3088*T*ln(T)+1.038192e+028*T**(-9); 3000 N !
Function GLIQMG 298.15 8202.24-8.83693*T-8.01759e-020*T**7+GHSERMG; 923 Y
      8690.32-9.39216*T-1.03819e+028*T**(-9)+GHSERMG; 3000 N !

Type_Definition % SEQ *!
Type_Definition a GES A_P_D Fcc Magnetic -3  0.28!
Type_Definition b GES A_P_D Hcp Magnetic -3  0.28!

Phase Liquid % 1 1 !
Constituent Liquid :Al,Mg:!
Parameter G(Liquid,Al;0)  298.15 +GLIQAL; 3000 N !
Parameter G(Liquid,Mg;0)  298.15 +GLIQMG; 3000 N !
Parameter G(Liquid,Al,Mg;0)  298.15 -12000+8.566*T; 6000 N !
Parameter G(Liquid,Al,Mg;1)  298.15 1894-3*T; 6000 N !
Parameter G(Liquid,Al,Mg;2)  298.15 2000; 6000 N !
Parameter MQ(Liquid&Al,Al;0) 298.15 +R*T*Ln(1.0E-9); 6.00E+3 N !
Parameter MQ(Liquid&Al,Mg;0) 298.15 -71600+R*T*Ln(9.9E-5); 6.00E+3 N !
Parameter MQ(Liquid&Mg,Al;0) 298.15 -71600+R*T*Ln(9.9E-5); 6.00E+3 N !
Parameter MQ(Liquid&Mg,Mg;0) 298.15 +R*T*Ln(1.0E-9); 6.00E+3 N !

Phase Fcc %a 1 1 !
Constituent Fcc :Al,Mg:!
Parameter G(Fcc,Al;0)  298.15 +GHSERAL; 3000 N !
Parameter G(Fcc,Mg;0)  298.15 2600-0.9*T+GHSERMG; 3000 N !
Parameter G(Fcc,Al,Mg;0)  298.15 4945.7-1.318*T; 6000 N !
Parameter G(Fcc,Al,Mg;1)  298.15 1594.4-0.973*T; 6000 N !

Phase Hcp %b 1 1 !
Constituent Hcp :Al,Mg:!
Parameter G(Hcp,Al;0)  298.15 5481-1.8*T+GHSERAL; 2900 N !
Parameter G(Hcp,Mg;0)  298.15 +GHSERMG; 3000 N !
Parameter G(Hcp,Al,Mg;0)  298.15 4063.4-3.243*T; 6000 N !
Parameter G(Hcp,Al,Mg;1)  298.15 -1642.1; 6000 N !
Parameter MQ(Hcp&Al,Al;0)  298.15 -79790+R*T*ln(2.38e-005); 6000 N !
Parameter MQ(Hcp&Al,Mg;0)  298.15 -155000+R*T*ln(0.0039); 6000 N !
Parameter MQ(Hcp&Mg,Mg;0)  298.15 -138500+R*T*ln(0.000175); 6000 N !
Parameter MQ(Hcp&Mg,Al;0)  298.15 -98900+R*T*ln(5.2e-007); 6000 N !
Parameter MQ(Hcp&Al,Al,Mg;0)  298.15 201819-244*T; 6000 N !

Phase AlMg_Beta % 2 89 140 !
Constituent AlMg_Beta :Mg,Al:Mg,Al:!
Parameter G(AlMg_Beta,Mg:Al;0)  298.15 -246175-580*T+89*GHSERMG+140*GHSERAL; 6000 N !
Parameter G(AlMg_Beta,Al:Al;0)  298.15 900000+229*GHSERAL; 6000 N !
Parameter G(AlMg_Beta,Mg,Al:Al;0)  298.15 -18175+480*T; 6000 N !
Parameter G(AlMg_Beta,Mg:Mg;0)  298.15 1500000+229*GHSERMG; 6000 N !
Parameter G(AlMg_Beta,Al:Mg;0)  298.15 950000+89*GHSERAL+140*GHSERMG; 6000 N !

Phase AlMg_Gamma % 3 10 24 24 !
Constituent AlMg_Gamma :Mg:Al,Mg:Al,Mg:!
Parameter G(AlMg_Gamma,Mg:Al:Al;0)  298.15 195750-203*T+10*GHSERMG+48*GHSERAL; 6000 N !
Parameter G(AlMg_Gamma,Mg:Mg:Al;0)  298.15 -105560-101.5*T+34*GHSERMG+24*GHSERAL; 6000 N !
Parameter G(AlMg_Gamma,Mg:Al:Mg;0)  298.15 568249-276.138*T+34*GHSERMG+24*GHSERAL; 6000 N !
Parameter G(AlMg_Gamma,Mg:Mg:Mg;0)  298.15 266939-174.638*T+58*GHSERMG; 6000 N !
Parameter G(AlMg_Gamma,Mg:Al:Al,Mg;0)  298.15 226200-29*T; 6000 N !
Parameter G(AlMg_Gamma,Mg:Mg:Al,Mg;0)  298.15 226200-29*T; 6000 N !

Phase AlMg_Eps % 2 23 30 !
Constituent AlMg_Eps :Mg:Al:!
Parameter G(AlMg_Eps,Mg:Al;0) 298.15 -33658.4-198.86*T+23*GHSERMG+30*GHSERAL; 6000 N !
